Repository: mangwon3-commits/Czero_mtv_mof

# MTV-ZIF CO₂ 포집 계산 연구

ZIF-69 골격의 **혼합 링커(MTV) 치환**이 습한 조건에서 CO₂ 작업 용량을 바꾸는지를
분자 시뮬레이션으로 재는 프로젝트입니다. 여러 기기·여러 세션이 이 저장소 하나를 나눠 씁니다.

## 먼저 읽을 것

    CLAUDE.md            이 저장소에서 일하는 방법 — **고정값, 결과를 읽는 규율, 자원 한도, 이미 데인 것들**
    SESSION_LOG.md       무슨 일이 언제 있었는지 (시간순, 맨 아래가 최신)
    48H_COMPUTE_PLAN.md  실행 계약 (기기별 분담·순서·한도)
    TOOLING.md           WSL + 윈도우 환경에서의 셸 호출

새 기기라면 `21_ZIF69_MTV/NEW_MACHINE_20260822.md` 하나로 환경 구축부터 검증까지 끝납니다.
기기별 배정은 날짜가 붙어 늘어나므로 `ls -t 21_ZIF69_MTV/ASSIGN*.md | head -1` 로 최신을 확인하십시오.

## 방법 (바꾸면 안 되는 값 — `CLAUDE.md §1`)

    엔진        RASPA GCMC · 초기화 5,000 + 생산 15,000 사이클 · 2×2×2 단위셀 · 컷오프 12 Å · Ewald 1e-6
    골격 힘장   UFF_MOF
    CO₂         García-Sánchez 2009  (ε 29.933 K · σ 2.745 Å · q_C +0.6512)
                ⚠ 정의 파일 경로가 `molecules/TraPPE/CO2.def` 지만 **TraPPE 가 아닙니다.** 그렇게 적으면 틀립니다.
    물          TIP5P-Ew (5자리) · 혼합 규칙에 `Hw none` / `Lw none` (2026-09-06 수정)
    전하        PACMAN DDEC6 (CIF 에 포함)

## 결과를 읽는 규율 (`CLAUDE.md §2`)

    · RASPA 의 `±` 는 1σ 가 아니라 **95 % 신뢰구간**(2.776 × SEM)입니다. 이 저장소는 그것을 **"단위"** 라 부릅니다.
    · 차이가 **1.5 단위** 미만이면 **순위를 매기지 않습니다.**
    · 배치(앙상블) 비교는 자가 다릅니다 — 실현 표본 SD 기준의 **"배치 단위"**. 문턱은 같은 1.5.
      **어느 비교든 두 값을 나란히 적습니다** (예: `1.90 배치 단위 · 0.68 단위`).
    · **판정 기준은 계산을 돌리기 전에 등록합니다.** 결과를 보고 기준을 고치지 않습니다.
    · v1/v2/v3 는 서로 다른 구조에서 나왔습니다. **버전을 넘나들며 인용하지 마십시오.**

## 폴더

    21_ZIF69_MTV/     본체 — 구조 생성·전하·GCMC·Widom·판정문. 대부분의 작업이 여기 있습니다.
    23_SCREENING/     CoRE MOF 스크리닝 정리본과 감사 (외부 자료 — `upstream/` 참조)
    01~22_*           단계별 중간 산출물 (CIF 정리, Zeo++, PACMAN, 밀도 격자 등)

## 외부 자료와 라이선스

`23_SCREENING/upstream/` 은 **CoRE-MOF-Tools(CC-BY-4.0, Guobin Zhao 외)** 의 파일입니다 —
우리 것이 아니며 출처 표시를 위해 보관합니다. 같은 폴더의 `README-왜여기있나.md` 를 보십시오.

**이 저장소 자체의 라이선스는 아직 정해지지 않았습니다.**
정하기 전까지는 기본 저작권이 적용됩니다(명시적 허락 없이 재사용 불가).

File: 01_CIF_Data/CCDC_602535-602546.cif (part 1 of 5)
####################################################################### 
# 
# This file contains crystal structure data downloaded from the 
# Cambridge Structural Database (CSD) hosted by the Cambridge 
# Crystallographic Data Centre (CCDC).
# 
# Full information about CCDC data access policies and citation 
# guidelines are available at http://www.ccdc.cam.ac.uk/access/V1 
# 
# Audit and citation data items may have been added by the CCDC. 
# Please retain this information to preserve the provenance of 
# this file and to allow appropriate attribution of the data. 
# 
#######################################################################

data_DFT-ZIF-3
_audit_block_doi                 10.5517/ccn6zph
_database_code_depnum_ccdc_archive 'CCDC 602537'
loop_
_citation_id
_citation_doi
_citation_year
1 10.1073/pnas.0602439103 2006
_audit_update_record             
;
2006-03-22 deposited with the CCDC.	2026-08-05 downloaded from the CCDC.
;

_audit_creation_method           SHELXL-97
_chemical_name_systematic        
;
?
;
_chemical_name_common            ZIF-3
_chemical_melting_point          ?
_chemical_formula_moiety         'C6 H6 N4 O3 Zn'
_chemical_formula_sum            'C6 H6 N4 O3 Zn'
_chemical_formula_weight         247.52

loop_
_atom_type_symbol
_atom_type_description
_atom_type_scat_dispersion_real
_atom_type_scat_dispersion_imag
_atom_type_scat_source
C C 0.0033 0.0016 'International Tables Vol C Tables 4.2.6.8 and 6.1.1.4'
H H 0.0000 0.0000 'International Tables Vol C Tables 4.2.6.8 and 6.1.1.4'
N N 0.0061 0.0033 'International Tables Vol C Tables 4.2.6.8 and 6.1.1.4'
O O 0.0106 0.0060 'International Tables Vol C Tables 4.2.6.8 and 6.1.1.4'
Zn Zn 0.2839 1.4301 'International Tables Vol C Tables 4.2.6.8 and 6.1.1.4'

_symmetry_cell_setting           Tetragonal
_symmetry_space_group_name_H-M   P42/mnm

loop_
_symmetry_equiv_pos_as_xyz
'x, y, z'
'-x, -y, z'
'-y+1/2, x+1/2, z+1/2'
'y+1/2, -x+1/2, z+1/2'
'-x+1/2, y+1/2, -z+1/2'
'x+1/2, -y+1/2, -z+1/2'
'y, x, -z'
'-y, -x, -z'
'-x, -y, -z'
'x, y, -z'
'y-1/2, -x-1/2, -z-1/2'
'-y-1/2, x-1/2, -z-1/2'
'x-1/2, -y-1/2, z-1/2'
'-x-1/2, y-1/2, z-1/2'
'-y, -x, z'
'y, x, z'

_cell_length_a                   18.9701(18)
_cell_length_b                   18.9701(18)
_cell_length_c                   16.740(3)
_cell_angle_alpha                90.00
_cell_angle_beta                 90.00
_cell_angle_gamma                90.00
_cell_volume                     6024.3(14)
_cell_formula_units_Z            16
_cell_measurement_temperature    258(2)
_cell_measurement_reflns_used    999
_cell_measurement_theta_min      5
_cell_measurement_theta_max      50

_exptl_crystal_description       prism
_exptl_crystal_colour            colourless
_exptl_crystal_size_max          0.20
_exptl_crystal_size_mid          0.20
_exptl_crystal_size_min          0.15
_exptl_crystal_density_meas      ?
_exptl_crystal_density_diffrn    1.092
_exptl_crystal_density_method    'not measured'
_exptl_crystal_F_000             1984
_exptl_absorpt_coefficient_mu    1.622
_exptl_absorpt_correction_type   multi-scan
_exptl_absorpt_correction_T_min  0.7373
_exptl_absorpt_correction_T_max  0.7929
_exptl_absorpt_process_details   'Blessing, Acta Cryst. (1995) A51 33-58'

_exptl_special_details           
;
Crystal was mounted in a flame sealed capillary containing a very
small amount of mother liquor. Mounted crystal was slow cooled to
-15 C.
;

_diffrn_ambient_temperature      258(2)
_diffrn_radiation_wavelength     0.71073
_diffrn_radiation_type           MoK\a
_diffrn_radiation_source         'fine-focus sealed tube'
_diffrn_radiation_monochromator  graphite
_diffrn_measurement_device_type  ?
_diffrn_measurement_method       ?
_diffrn_detector_area_resol_mean ?
_diffrn_standards_number         ?
_diffrn_standards_interval_count ?
_diffrn_standards_interval_time  ?
_diffrn_standards_decay_%        ?
_diffrn_reflns_number            50942
_diffrn_reflns_av_R_equivalents  0.1647
_diffrn_reflns_av_sigmaI/netI    0.0949
_diffrn_reflns_limit_h_min       -23
_diffrn_reflns_limit_h_max       23
_diffrn_reflns_limit_k_min       -23
_diffrn_reflns_limit_k_max       23
_diffrn_reflns_limit_l_min       -20
_diffrn_reflns_limit_l_max       20
_diffrn_reflns_theta_min         1.62
_diffrn_reflns_theta_max         25.72
_reflns_number_total             3091
_reflns_number_gt                1349
_reflns_threshold_expression     >2sigma(I)

_computing_data_collection       BrukerSMART
_computing_cell_refinement       BrukerCELLNOW
_computing_data_reduction        BrukerSAINT
_computing_structure_solution    'SHELXS-97 (Sheldrick, 1990)'
_computing_structure_refinement  'SHELXL-97 (Sheldrick, 1997)'
_computing_molecular_graphics    Crystalmaker
_computing_publication_material  WinGX

_refine_special_details          
;
Refinement of F^2^ against ALL reflections. The weighted R-factor wR and
goodness of fit S are based on F^2^, conventional R-factors R are based
on F, with F set to zero for negative F^2^. The threshold expression of
F^2^ > 2sigma(F^2^) is used only for calculating R-factors(gt) etc. and is
not relevant to the choice of reflections for refinement. R-factors based
on F^2^ are statistically about twice as large as those based on F, and R-
factors based on ALL data will be even larger.


As an open structure, there are many highly disordered solvent molecules
contained within the cavities of the structure. These molecules could not be
resolved from F-maps, therefore residual electron density in these parts of the
structures is modeled as isolated oxygen atoms. Lower data collection
temperatures did not ameloriate the ordering of these molecules and hence
their refinement.
;

_refine_ls_structure_factor_coef Fsqd
_refine_ls_matrix_type           full
_refine_ls_weighting_scheme      calc
_refine_ls_weighting_details     
'calc w=1/[\s^2^(Fo^2^)+(0.0850P)^2^+0.0000P] where P=(Fo^2^+2Fc^2^)/3'
_atom_sites_solution_primary     direct
_atom_sites_solution_secondary   difmap
_atom_sites_solution_hydrogens   geom
_refine_ls_hydrogen_treatment    constr
_refine_ls_extinction_method     none
_refine_ls_extinction_coef       ?
_refine_ls_number_reflns         3091
_refine_ls_number_parameters     146
_refine_ls_number_restraints     0
_refine_ls_R_factor_all          0.1293
_refine_ls_R_factor_gt           0.0610
_refine_ls_wR_factor_ref         0.1878
_refine_ls_wR_factor_gt          0.1736
_refine_ls_goodness_of_fit_ref   1.012
_refine_ls_restrained_S_all      1.012
_refine_ls_shift/su_max          0.085
_refine_ls_shift/su_mean         0.005

loop_
_atom_site_label
_atom_site_type_symbol
_atom_site_fract_x
_atom_site_fract_y
_atom_site_fract_z
_atom_site_U_iso_or_equiv
_atom_site_adp_type
_atom_site_occupancy
_atom_site_symmetry_multiplicity
_atom_site_calc_flag
_atom_site_refinement_flags
_atom_site_disorder_assembly
_atom_site_disorder_group
O1S O 0.4194(19) 0.063(2) 0.0000 0.24(2) Uani 0.50 2 d SP . .
O2S O 0.459(4) 0.019(5) 0.0000 0.50(5) Uani 1 2 d S . .
O3S O 0.524(2) 0.409(3) 0.0000 0.78(11) Uani 0.50 2 d SP . .
O4S O 0.5000 0.0000 0.0000 0.47(10) Uani 1 4 d S . .
O5S O 0.5000 0.0000 0.1113(17) 0.252(12) Uani 1 2 d S . .
O6S O 0.5815(12) 0.4185(12) 0.0000 0.33(3) Uani 1 4 d S . .
O7S O 0.9005(10) 0.0995(10) 0.1863(16) 0.408(16) Uani 1 2 d S . .
O8S O 0.548(3) 0.361(2) 0.0000 0.63(5) Uani 1 2 d S . .
Zn1 Zn 0.60549(4) 0.17336(4) 0.17924(5) 0.0582(3) Uani 1 1 d . . .
C1 C 0.7107(4) 0.2893(4) 0.1727(6) 0.066(3) Uani 1 2 d S . .
H1 H 0.7332 0.2668 0.1305 0.079 Uiso 1 2 calc SR . .
C2 C 0.6398(4) 0.3092(4) 0.2656(6) 0.110(3) Uani 1 1 d . . .
H2 H 0.6027 0.3058 0.3018 0.132 Uiso 1 1 calc R . .
C3 C 0.6382(4) 0.0326(4) 0.2505(4) 0.0590(17) Uani 1 1 d . . .
H3 H 0.6047 0.0106 0.2184 0.071 Uiso 1 1 calc R . .
C4 C 0.6992(5) 0.1093(4) 0.3066(5) 0.091(3) Uani 1 1 d . . .
H4 H 0.7180 0.1525 0.3221 0.109 Uiso 1 1 calc R . .
C5 C 0.6812(4) 0.1088(5) 0.0422(5) 0.101(3) Uani 1 1 d . . .
H5 H 0.7125 0.0845 0.0748 0.122 Uiso 1 1 calc R . .
C6 C 0.5971(5) 0.1711(5) 0.0000 0.065(3) Uani 1 2 d S . .
H6 H 0.5567 0.1989 0.0000 0.078 Uiso 1 2 calc SR . .
C7 C 0.4527(4) 0.2173(4) 0.1623(5) 0.087(3) Uani 1 1 d . . .
H7 H 0.4604 0.2508 0.1227 0.105 Uiso 1 1 calc R . .
N1 N 0.6522(3) 0.2646(3) 0.2044(3) 0.0568(14) Uani 1 1 d . . .
N2 N 0.6492(3) 0.1006(3) 0.2488(3) 0.0590(15) Uani 1 1 d . . .
N3 N 0.6280(3) 0.1499(3) 0.0671(3) 0.0568(14) Uani 1 1 d . . .
N4 N 0.5021(3) 0.1779(3) 0.1992(3) 0.0613(15) Uani 1 1 d . . .

loop_
_atom_site_aniso_label
_atom_site_aniso_U_11
_atom_site_aniso_U_22
_atom_site_aniso_U_33
_atom_site_aniso_U_23
_atom_site_aniso_U_13
_atom_site_aniso_U_12
O1S 0.094(19) 0.17(3) 0.46(7) 0.000 0.000 0.05(2)
O2S 0.41(10) 0.61(12) 0.48(9) 0.000 0.000 -0.09(9)
O3S 0.09(3) 0.37(8) 1.9(3) 0.000 0.000 0.08(4)
O4S 0.46(17) 0.34(11) 0.61(19) 0.000 0.000 -0.37(14)
O5S 0.110(11) 0.118(11) 0.53(3) 0.000 0.000 -0.002(9)
O6S 0.137(12) 0.137(12) 0.71(8) 0.000 0.000 0.032(19)
O7S 0.42(2) 0.42(2) 0.38(4) -0.023(17) 0.023(17) 0.08(3)
O8S 1.28(13) 0.28(4) 0.31(3) 0.000 0.000 0.27(7)
Zn1 0.0593(5) 0.0557(5) 0.0597(5) 0.0060(4) 0.0010(4) -0.0080(4)
C1 0.063(4) 0.063(4) 0.072(7) -0.010(4) 0.010(4) -0.003(5)
C2 0.089(6) 0.100(7) 0.141(8) -0.045(6) 0.044(6) -0.025(5)
C3 0.063(4) 0.059(5) 0.055(4) 0.005(4) -0.013(4) 0.000(4)
C4 0.101(6) 0.067(5) 0.104(7) 0.002(5) -0.030(6) -0.013(5)
C5 0.092(6) 0.132(7) 0.080(5) 0.000(5) -0.002(5) 0.047(6)
C6 0.055(6) 0.082(7) 0.058(6) 0.000 0.000 0.011(5)
C7 0.073(6) 0.093(6) 0.097(6) 0.045(5) 0.011(5) 0.007(5)
N1 0.055(3) 0.062(4) 0.054(3) -0.002(3) 0.006(3) -0.010(3)
N2 0.063(4) 0.054(4) 0.060(3) 0.005(3) -0.010(3) -0.003(3)
N3 0.058(4) 0.057(4) 0.055(3) 0.005(3) 0.000(3) -0.003(3)
N4 0.056(3) 0.060(4) 0.067(4) 0.008(3) 0.000(3) -0.003(3)

_geom_special_details            
;
All esds (except the esd in the dihedral angle between two l.s. planes)
are estimated using the full covariance matrix. The cell esds are taken
into account individually in the estimation of esds in distances, angles
and torsion angles; correlations between esds in cell parameters are only
used when they are defined by crystal symmetry. An approximate (isotropic)
treatment of cell esds is used for estimating esds involving l.s. planes.
;

loop_
_geom_bond_atom_site_label_1
_geom_bond_atom_site_label_2
_geom_bond_distance
_geom_bond_site_symmetry_2
_geom_bond_publ_flag
O1S O2S 1.13(10) . ?
O2S O2S 1.72(18) 9_655 ?
O3S O6S 1.11(4) . ?
O3S O8S 1.02(6) . ?
O3S O3S 1.79(12) 15_665 ?
O4S O2S 0.86(9) 9_655 ?
O6S O3S 1.11(4) 15_665 ?
Zn1 N3 1.976(5) . ?
Zn1 N2 1.987(5) . ?
Zn1 N1 1.990(5) . ?
Zn1 N4 1.991(5) . ?
C1 N1 1.316(7) 15_665 ?
C1 N1 1.316(7) . ?
C1 H1 0.9300 . ?
C2 N1 1.349(9) . ?
C2 C2 1.369(15) 15_665 ?
C2 H2 0.9300 . ?
C3 N4 1.308(7) 11_666 ?
C3 N2 1.307(7) . ?
C3 H3 0.9300 . ?
C4 N2 1.366(9) . ?
C4 C7 1.331(10) 11_666 ?
C4 H4 0.9300 . ?
C5 N3 1.342(9) . ?
C5 C5 1.413(17) 10 ?
C5 H5 0.9300 . ?
C6 N3 1.328(7) . ?
C6 N3 1.329(7) 10 ?
C6 H6 0.9300 . ?
C7 N4 1.349(8) . ?
C7 C4 1.331(10) 12_656 ?
C7 H7 0.9300 . ?
N4 C3 1.308(7) 12_656 ?

loop_
_geom_angle_atom_site_label_1
_geom_angle_atom_site_label_2
_geom_angle_atom_site_label_3
_geom_angle
_geom_angle_site_symmetry_1
_geom_angle_site_symmetry_3
_geom_angle_publ_flag
O2S O2S O1S 156(8) 9_655 . ?
O6S O3S O8S 73(4) . . ?
O6S O3S O3S 36(4) . 15_665 ?
O8S O3S O3S 109(6) . 15_665 ?
O3S O6S O3S 108(7) . 15_665 ?
N3 Zn1 N2 108.1(2) . . ?
N3 Zn1 N1 107.5(2) . . ?
N2 Zn1 N1 107.2(2) . . ?
N3 Zn1 N4 112.4(2) . . ?
N2 Zn1 N4 110.0(2) . . ?
N1 Zn1 N4 111.4(2) . . ?
N1 C1 N1 115.9(9) 15_665 . ?
N1 C1 H1 122.0 15_665 . ?
N1 C1 H1 122.0 . . ?
N1 C2 C2 108.6(4) . 15_665 ?
N1 C2 H2 125.7 . . ?
C2 C2 H2 125.7 15_665 . ?
N4 C3 N2 114.8(6) 11_666 . ?
N4 C3 H3 122.6 11_666 . ?
N2 C3 H3 122.6 . . ?
N2 C4 C7 110.4(7) . 11_666 ?
N2 C4 H4 124.8 . . ?
C7 C4 H4 124.8 11_666 . ?
N3 C5 C5 108.1(4) . 10 ?
N3 C5 H5 126.0 . . ?
C5 C5 H5 126.0 10 . ?
N3 C6 N3 115.4(9) . 10 ?
N3 C6 H6 122.3 . . ?
N3 C6 H6 122.3 10 . ?
N4 C7 C4 107.1(7) . 12_656 ?
N4 C7 H7 126.5 . . ?
C4 C7 H7 126.5 12_656 . ?
C1 N1 C2 103.3(6) . . ?
C1 N1 Zn1 126.8(5) . . ?
C2 N1 Zn1 128.9(5) . . ?
C3 N2 C4 102.5(6) . . ?
C3 N2 Zn1 129.2(5) . . ?
C4 N2 Zn1 128.3(5) . . ?
C6 N3 C5 104.2(7) . . ?
C6 N3 Zn1 129.8(5) . . ?
C5 N3 Zn1 126.0(5) . . ?
C3 N4 C7 105.3(6) 12_656 . ?
C3 N4 Zn1 125.4(5) 12_656 . ?
C7 N4 Zn1 129.2(5) . . ?

loop_
_geom_torsion_atom_site_label_1
_geom_torsion_atom_site_label_2
_geom_torsion_atom_site_label_3
_geom_torsion_atom_site_label_4
_geom_torsion
_geom_torsion_site_symmetry_1
_geom_torsion_site_symmetry_2
_geom_torsion_site_symmetry_3
_geom_torsion_site_symmetry_4
_geom_torsion_publ_flag
O8S O3S O6S O3S 180.0 . . . 15_665 ?
N1 C1 N1 C2 -3.7(11) 15_665 . . . ?
N1 C1 N1 Zn1 -173.5(4) 15_665 . . . ?
C2 C2 N1 C1 2.1(6) 15_665 . . . ?
C2 C2 N1 Zn1 171.6(4) 15_665 . . . ?
N3 Zn1 N1 C1 -29.4(7) . . . . ?
N2 Zn1 N1 C1 86.6(7) . . . . ?
N4 Zn1 N1 C1 -153.0(7) . . . . ?
N3 Zn1 N1 C2 163.5(7) . . . . ?
N2 Zn1 N1 C2 -80.6(7) . . . . ?
N4 Zn1 N1 C2 39.8(7) . . . . ?
N4 C3 N2 C4 -2.6(8) 11_666 . . . ?
N4 C3 N2 Zn1 176.8(4) 11_666 . . . ?
C7 C4 N2 C3 2.2(9) 11_666 . . . ?
C7 C4 N2 Zn1 -177.2(6) 11_666 . . . ?
N3 Zn1 N2 C3 -60.5(6) . . . . ?
N1 Zn1 N2 C3 -176.1(6) . . . . ?
N4 Zn1 N2 C3 62.6(6) . . . . ?
N3 Zn1 N2 C4 118.7(7) . . . . ?
N1 Zn1 N2 C4 3.2(7) . . . . ?
N4 Zn1 N2 C4 -118.1(6) . . . . ?
N3 C6 N3 C5 -3.2(11) 10 . . . ?
N3 C6 N3 Zn1 175.3(3) 10 . . . ?
C5 C5 N3 C6 1.8(6) 10 . . . ?
C5 C5 N3 Zn1 -176.8(3) 10 . . . ?
N2 Zn1 N3 C6 161.0(7) . . . . ?
N1 Zn1 N3 C6 -83.7(7) . . . . ?
N4 Zn1 N3 C6 39.3(8) . . . . ?
N2 Zn1 N3 C5 -20.8(7) . . . . ?
N1 Zn1 N3 C5 94.5(6) . . . . ?
N4 Zn1 N3 C5 -142.5(6) . . . . ?
C4 C7 N4 C3 0.5(9) 12_656 . . 12_656 ?
C4 C7 N4 Zn1 176.6(6) 12_656 . . . ?
N3 Zn1 N4 C3 119.4(5) . . . 12_656 ?
N2 Zn1 N4 C3 -1.1(6) . . . 12_656 ?
N1 Zn1 N4 C3 -119.8(5) . . . 12_656 ?
N3 Zn1 N4 C7 -55.9(7) . . . . ?
N2 Zn1 N4 C7 -176.5(6) . . . . ?
N1 Zn1 N4 C7 64.8(7) . . . . ?

_diffrn_measured_fraction_theta_max 0.993
_diffrn_reflns_theta_full        25.72
_diffrn_measured_fraction_theta_full 0.993
_refine_diff_density_max         0.963
_refine_diff_density_min         -0.485
_refine_diff_density_rms         0.111
####################################################################### 
# 
# This file contains crystal structure data downloaded from the 
# Cambridge Structural Database (CSD) hosted by the Cambridge 
# Crystallographic Data Centre (CCDC).
# 
# Full information about CCDC data access policies and citation 
# guidelines are available at http://www.ccdc.cam.ac.uk/access/V1 
# 
# Audit and citation data items may have been added by the CCDC. 
# Please retain this information to preserve the provenance of 
# this file and to allow appropriate attribution of the data. 
# 
#######################################################################

data_MER-ZIF-10
_audit_block_doi                 10.5517/ccn6zxq
_database_code_depnum_ccdc_archive 'CCDC 602544'
loop_
_citation_id
_citation_doi
_citation_year
1 10.1073/pnas.0602439103 2006
_audit_update_record             
;
2006-03-22 deposited with the CCDC.	2026-08-05 downloaded from the CCDC.
;

_audit_creation_method           SHELXL-97
_chemical_name_systematic        
;
ZIF-10
;
_chemical_name_common            ZIF-10
_chemical_melting_point          ?
_chemical_formula_moiety         'C6 H6 N4 O0.69 Zn'
_chemical_formula_sum            'C6 H6 N4 O0.69 Zn'
_chemical_formula_weight         210.52

loop_
_atom_type_symbol
_atom_type_description
_atom_type_scat_dispersion_real
_atom_type_scat_dispersion_imag
_atom_type_scat_source
C C 0.0033 0.0016 'International Tables Vol C Tables 4.2.6.8 and 6.1.1.4'
N N 0.0061 0.0033 'International Tables Vol C Tables 4.2.6.8 and 6.1.1.4'
O O 0.0106 0.0060 'International Tables Vol C Tables 4.2.6.8 and 6.1.1.4'
Zn Zn 0.2839 1.4301 'International Tables Vol C Tables 4.2.6.8 and 6.1.1.4'
H H 0.0000 0.0000 'International Tables Vol C Tables 4.2.6.8 and 6.1.1.4'

_symmetry_cell_setting           Tetragonal
_symmetry_space_group_name_H-M   I4/mmm

loop_
_symmetry_equiv_pos_as_xyz
'x, y, z'
'-x, -y, z'
'-y, x, z'
'y, -x, z'
'-x, y, -z'
'x, -y, -z'
'y, x, -z'
'-y, -x, -z'
'x+1/2, y+1/2, z+1/2'
'-x+1/2, -y+1/2, z+1/2'
'-y+1/2, x+1/2, z+1/2'
'y+1/2, -x+1/2, z+1/2'
'-x+1/2, y+1/2, -z+1/2'
'x+1/2, -y+1/2, -z+1/2'
'y+1/2, x+1/2, -z+1/2'
'-y+1/2, -x+1/2, -z+1/2'
'-x, -y, -z'
'x, y, -z'
'y, -x, -z'
'-y, x, -z'
'x, -y, z'
'-x, y, z'
'-y, -x, z'
'y, x, z'
'-x+1/2, -y+1/2, -z+1/2'
'x+1/2, y+1/2, -z+1/2'
'y+1/2, -x+1/2, -z+1/2'
'-y+1/2, x+1/2, -z+1/2'
'x+1/2, -y+1/2, z+1/2'
'-x+1/2, y+1/2, z+1/2'
'-y+1/2, -x+1/2, z+1/2'
'y+1/2, x+1/2, z+1/2'

_cell_length_a                   27.0608(18)
_cell_length_b                   27.0608(18)
_cell_length_c                   19.406(3)
_cell_angle_alpha                90.00
_cell_angle_beta                 90.00
_cell_angle_gamma                90.00
_cell_volume                     14211(2)
_cell_formula_units_Z            32
_cell_measurement_temperature    223(2)
_cell_measurement_reflns_used    999
_cell_measurement_theta_min      5
_cell_measurement_theta_max      20

_exptl_crystal_description       block
_exptl_crystal_colour            colourless
_exptl_crystal_size_max          0.2
_exptl_crystal_size_mid          0.1
_exptl_crystal_size_min          0.1
_exptl_crystal_density_meas      ?
_exptl_crystal_density_diffrn    0.787
_exptl_crystal_density_method    'not measured'
_exptl_crystal_F_000             3376
_exptl_absorpt_coefficient_mu    1.359
_exptl_absorpt_correction_type   multi-scan
_exptl_absorpt_correction_T_min  0.850
_exptl_absorpt_correction_T_max  0.873
_exptl_absorpt_process_details   'Blessing, Acta Cryst. (1995) A51 33-58'

_exptl_special_details           
;
Crystal was mounted in a flame sealed capillary containing a very
small amount of mother liquor. Mounted crystal was slow cooled to
-50 C.
;

_diffrn_ambient_temperature      223(2)
_diffrn_radiation_wavelength     0.71073
_diffrn_radiation_type           MoK\a
_diffrn_radiation_source         'fine-focus sealed tube'
_diffrn_radiation_monochromator  graphite
_diffrn_measurement_device_type  ?
_diffrn_measurement_method       ?
_diffrn_detector_area_resol_mean ?
_diffrn_standards_number         ?
_diffrn_standards_interval_count ?
_diffrn_standards_interval_time  ?
_diffrn_standards_decay_%        ?
_diffrn_reflns_number            66076
_diffrn_reflns_av_R_equivalents  0.1371
_diffrn_reflns_av_sigmaI/netI    0.0785
_diffrn_reflns_limit_h_min       -33
_diffrn_reflns_limit_h_max       33
_diffrn_reflns_limit_k_min       -33
_diffrn_reflns_limit_k_max       33
_diffrn_reflns_limit_l_min       -24
_diffrn_reflns_limit_l_max       24
_diffrn_reflns_theta_min         1.06
_diffrn_reflns_theta_max         26.37
_reflns_number_total             3998
_reflns_number_gt                1771
_reflns_threshold_expression     >2sigma(I)

_computing_data_collection       BrukerSMART
_computing_cell_refinement       BrukerCELLNOW
_computing_data_reduction        BrukerSAINT
_computing_structure_solution    'SHELXS-97 (Sheldrick, 1990)'
_computing_structure_refinement  'SHELXL-97 (Sheldrick, 1997)'
_computing_molecular_graphics    Crystalmaker
_computing_publication_material  WinGX

_refine_special_details          
;
Refinement of F^2^ against ALL reflections. The weighted R-factor wR and
goodness of fit S are based on F^2^, conventional R-factors R are based
on F, with F set to zero for negative F^2^. The threshold expression of
F^2^ > 2sigma(F^2^) is used only for calculating R-factors(gt) etc. and is
not relevant to the choice of reflections for refinement. R-factors based
on F^2^ are statistically about twice as large as those based on F, and R-
factors based on ALL data will be even larger.

As an open structure, there are many highly disordered solvent molecules
contained within the cavities of the structure. These molecules could not be
resolved from F-maps, therefore residual electron density in these parts of the
structures is modeled as isolated oxygen atoms. Lower data collection
temperatures did not ameloriate the ordering of these molecules and hence
their refinement.

C5 and C8 are disordered over 2 sites and have been isotropically refined
with a ca. 50 % population calculated for each site.

;

_refine_ls_structure_factor_coef Fsqd
_refine_ls_matrix_type           full
_refine_ls_weighting_scheme      calc
_refine_ls_weighting_details     
'calc w=1/[\s^2^(Fo^2^)+(0.1200P)^2^+0.0000P] where P=(Fo^2^+2Fc^2^)/3'
_atom_sites_solution_primary     direct
_atom_sites_solution_secondary   difmap
_atom_sites_solution_hydrogens   geom
_refine_ls_hydrogen_treatment    constr
_refine_ls_extinction_method     none
_refine_ls_extinction_coef       ?
_refine_ls_number_reflns         3998
_refine_ls_number_parameters     118
_refine_ls_number_restraints     0
_refine_ls_R_factor_all          0.1291
_refine_ls_R_factor_gt           0.0636
_refine_ls_wR_factor_ref         0.2457
_refine_ls_wR_factor_gt          0.2183
_refine_ls_goodness_of_fit_ref   1.059
_refine_ls_restrained_S_all      1.059
_refine_ls_shift/su_max          0.059
_refine_ls_shift/su_mean         0.004

loop_
_atom_site_label
_atom_site_type_symbol
_atom_site_fract_x
_atom_site_fract_y
_atom_site_fract_z
_atom_site_U_iso_or_equiv
_atom_site_adp_type
_atom_site_occupancy
_atom_site_symmetry_multiplicity
_atom_site_calc_flag
_atom_site_refinement_flags
_atom_site_disorder_assembly
_atom_site_disorder_group
C1 C 0.3671(3) 0.1045(3) 0.2279(5) 0.109(3) Uani 1 1 d . . .
H1 H 0.3756 0.0732 0.2106 0.131 Uiso 1 1 calc R . .
C2 C 0.3282(3) 0.1718(3) 0.2500 0.072(3) Uani 1 2 d S . .
H2 H 0.3036 0.1964 0.2500 0.086 Uiso 1 2 calc SR . .
C3 C 0.1874(2) 0.1874(2) 0.1477(5) 0.064(2) Uani 1 2 d S . .
H3 H 0.1936 0.1936 0.1009 0.077 Uiso 1 2 calc SR . .
C4 C 0.1918(3) 0.1576(3) 0.2479(4) 0.103(3) Uani 1 1 d . . .
H4 H 0.2013 0.1386 0.2863 0.123 Uiso 1 1 calc R . .
C5A C 0.2136(10) 0.0255(8) 0.2226(19) 0.166(14) Uiso 0.48(3) 1 d P . 2
H5A H 0.1953 0.0464 0.2516 0.199 Uiso 0.48(3) 1 calc PR . 2
C5B C 0.2009(8) 0.0250(6) 0.1709(11) 0.103(8) Uiso 0.52(3) 1 d P . 3
H5B H 0.1728 0.0454 0.1734 0.124 Uiso 0.52(3) 1 calc PR . 3
C8A C 0.3158(8) 0.1635(10) 0.0354(8) 0.080(7) Uiso 0.48(4) 1 d P . 4
H8A H 0.3324 0.1860 0.0641 0.097 Uiso 0.48(4) 1 calc PR . 4
C8B C 0.3327(10) 0.1419(10) 0.0358(8) 0.103(8) Uiso 0.52(4) 1 d P . 5
H8B H 0.3586 0.1523 0.0646 0.124 Uiso 0.52(4) 1 calc PR . 5
C6 C 0.2684(4) 0.0000 0.1521(5) 0.076(3) Uani 1 2 d S . .
H6 H 0.2990 0.0000 0.1292 0.091 Uiso 1 2 calc SR . .
C7 C 0.2654(4) 0.1075(4) 0.0000 0.068(3) Uani 1 2 d S . .
H7 H 0.2379 0.0864 0.0000 0.082 Uiso 1 2 calc SR . .
N1 N 0.3242(2) 0.1300(2) 0.2134(3) 0.0690(15) Uani 1 1 d . . .
N2 N 0.2114(2) 0.1538(2) 0.1832(3) 0.0667(15) Uani 1 1 d . . .
N3 N 0.2488(2) 0.0409(2) 0.1668(3) 0.0805(17) Uani 1 1 d . . .
N4 N 0.2861(2) 0.1233(2) 0.0571(3) 0.0675(15) Uani 1 1 d . . .
Zn1 Zn 0.26787(3) 0.11096(3) 0.15461(4) 0.0613(3) Uani 1 1 d . . .
O1 O 0.3917(15) 0.0000 0.0000 0.224(18) Uiso 0.50 4 d SP . .
O2 O 0.3924(9) 0.0000 0.1341(13) 0.183(10) Uiso 0.50 2 d SP . .
O3 O 0.5000 0.0000 0.2500 0.24(3) Uiso 0.50 8 d SP . .
O4 O 0.306(2) 0.0000 0.380(3) 0.20(2) Uiso 0.25 2 d SP . .
O5 O 0.303(2) 0.303(2) 0.0000 0.20(3) Uiso 0.25 4 d SP . .
O6 O 0.1270(18) 0.1270(18) 0.0000 0.18(2) Uiso 0.25 4 d SP . .

loop_
_atom_site_aniso_label
_atom_site_aniso_U_11
_atom_site_aniso_U_22
_atom_site_aniso_U_33
_atom_site_aniso_U_23
_atom_site_aniso_U_13
_atom_site_aniso_U_12
C1 0.093(6) 0.093(6) 0.141(8) -0.046(5) -0.039(5) 0.040(5)
C2 0.069(4) 0.069(4) 0.078(6) -0.009(4) -0.009(4) 0.011(5)
C3 0.067(4) 0.067(4) 0.057(5) 0.001(3) 0.001(3) 0.007(5)
C4 0.126(7) 0.115(6) 0.066(4) 0.021(5) 0.014(5) 0.052(5)
C6 0.080(7) 0.054(6) 0.094(8) 0.000 0.030(6) 0.000
C7 0.066(6) 0.083(7) 0.056(5) 0.000 0.000 -0.013(5)
N1 0.077(4) 0.065(4) 0.066(3) -0.012(3) -0.012(3) 0.009(3)
N2 0.073(4) 0.063(4) 0.063(3) 0.001(3) -0.004(3) 0.020(3)
N3 0.085(4) 0.054(3) 0.103(5) -0.002(3) 0.021(4) -0.003(3)
N4 0.070(4) 0.071(4) 0.062(3) 0.000(3) 0.000(3) -0.004(3)
Zn1 0.0746(6) 0.0513(5) 0.0580(5) -0.0046(4) -0.0077(4) 0.0086(4)

_geom_special_details            
;
All esds (except the esd in the dihedral angle between two l.s. planes)
are estimated using the full covariance matrix. The cell esds are taken
into account individually in the estimation of esds in distances, angles
and torsion angles; correlations between esds in cell parameters are only
used when they are defined by crystal symmetry. An approximate (isotropic)
treatment of cell esds is used for estimating esds involving l.s. planes.
;

loop_
_geom_bond_atom_site_label_1
_geom_bond_atom_site_label_2
_geom_bond_distance
_geom_bond_site_symmetry_2
_geom_bond_publ_flag
C1 N1 1.379(8) . ?
C1 C1 1.385(14) 16 ?
C1 H1 0.9400 . ?
C2 N1 1.342(7) . ?
C2 N1 1.342(7) 16 ?
C2 H2 0.9400 . ?
C3 N2 1.314(6) . ?
C3 N2 1.314(6) 24 ?
C3 H3 0.9400 . ?
C4 N2 1.368(8) . ?
C4 C4 1.309(14) 24 ?
C4 H4 0.9400 . ?
C5A C5A 1.38(4) 21 ?
C5A N3 1.50(3) . ?
C5A H5A 0.9400 . ?
C5B C5B 1.36(3) 21 ?
C5B N3 1.37(2) . ?
C5B H5B 0.9400 . ?
C8A C8A 1.37(3) 18 ?
C8A N4 1.416(19) . ?
C8A H8A 0.9400 . ?
C8B N4 1.42(2) . ?
C8B C8B 1.39(3) 18 ?
C8B H8B 0.9400 . ?
C6 N3 1.261(7) . ?
C6 N3 1.261(7) 21 ?
C6 C5B 1.98(2) 21 ?
C6 H6 0.9400 . ?
C7 N4 1.313(7) . ?
C7 N4 1.313(7) 18 ?
C7 H7 0.9400 . ?
N1 Zn1 1.972(5) . ?
N2 Zn1 1.996(5) . ?
N3 Zn1 1.978(6) . ?
N4 Zn1 1.984(5) . ?

loop_
_geom_angle_atom_site_label_1
_geom_angle_atom_site_label_2
_geom_angle_atom_site_label_3
_geom_angle
_geom_angle_site_symmetry_1
_geom_angle_site_symmetry_3
_geom_angle_publ_flag
N1 C1 C1 108.4(4) . 16 ?
N1 C1 H1 125.8 . . ?
C1 C1 H1 125.8 16 . ?
N1 C2 N1 114.6(9) . 16 ?
N1 C2 H2 122.7 . . ?
N1 C2 H2 122.7 16 . ?
N2 C3 N2 114.2(9) . 24 ?
N2 C3 H3 122.9 . . ?
N2 C3 H3 122.9 24 . ?
N2 C4 C4 109.2(4) . 24 ?
N2 C4 H4 125.4 . . ?
C4 C4 H4 125.4 24 . ?
C5A C5A N3 106.1(9) 21 . ?
C5A C5A H5A 126.9 21 . ?
N3 C5A H5A 126.9 . . ?
C5B C5B N3 108.3(7) 21 . ?
C5B C5B H5B 125.8 21 . ?
N3 C5B H5B 125.8 . . ?
C8A C8A N4 107.3(7) 18 . ?
C8A C8A H8A 126.4 18 . ?
N4 C8A H8A 126.4 . . ?
N4 C8B C8B 106.9(7) . 18 ?
N4 C8B H8B 126.5 . . ?
C8B C8B H8B 126.5 18 . ?
N3 C6 N3 123.0(10) . 21 ?
N3 C6 C5B 82.6(8) . 21 ?
N3 C6 C5B 43.1(6) 21 21 ?
N3 C6 H6 118.5 . . ?
N3 C6 H6 118.5 21 . ?
C5B C6 H6 154.0 21 . ?
N4 C7 N4 115.1(9) . 18 ?
N4 C7 H7 122.5 . . ?
N4 C7 H7 122.5 18 . ?
C2 N1 C1 104.3(6) . . ?
C2 N1 Zn1 126.1(5) . . ?
C1 N1 Zn1 129.6(5) . . ?
C3 N2 C4 103.7(6) . . ?
C3 N2 Zn1 129.4(5) . . ?
C4 N2 Zn1 126.6(4) . . ?
C6 N3 C5B 97.8(9) . . ?
C6 N3 C5A 100.7(11) . . ?
C5B N3 C5A 43.0(10) . . ?
C6 N3 Zn1 134.8(6) . . ?
C5B N3 Zn1 123.7(8) . . ?
C5A N3 Zn1 121.2(10) . . ?
C7 N4 C8B 104.4(9) . . ?
C7 N4 C8A 104.0(9) . . ?
C8B N4 C8A 30.3(8) . . ?
C7 N4 Zn1 130.1(5) . . ?
C8B N4 Zn1 124.0(8) . . ?
C8A N4 Zn1 123.6(8) . . ?
N1 Zn1 N2 106.2(2) . . ?
N1 Zn1 N4 108.4(2) . . ?
N2 Zn1 N4 111.0(2) . . ?
N1 Zn1 N3 112.5(3) . . ?
N2 Zn1 N3 108.9(2) . . ?
N4 Zn1 N3 109.9(2) . . ?

loop_
_geom_torsion_atom_site_label_1
_geom_torsion_atom_site_label_2
_geom_torsion_atom_site_label_3
_geom_torsion_atom_site_label_4
_geom_torsion
_geom_torsion_site_symmetry_1
_geom_torsion_site_symmetry_2
_geom_torsion_site_symmetry_3
_geom_torsion_site_symmetry_4
_geom_torsion_publ_flag
N1 C2 N1 C1 0.3(5) 16 . . . ?
N1 C2 N1 Zn1 179.3(5) 16 . . . ?
C1 C1 N1 C2 -0.9(12) 16 . . . ?
C1 C1 N1 Zn1 -179.8(7) 16 . . . ?
N2 C3 N2 C4 -1.2(11) 24 . . . ?
N2 C3 N2 Zn1 -175.9(3) 24 . . . ?
C4 C4 N2 C3 0.7(6) 24 . . . ?
C4 C4 N2 Zn1 175.6(3) 24 . . . ?
N3 C6 N3 C5B -23.6(16) 21 . . . ?
C5B C6 N3 C5B -7.6(5) 21 . . . ?
N3 C6 N3 C5A 19.9(19) 21 . . . ?
C5B C6 N3 C5A 35.9(11) 21 . . . ?
N3 C6 N3 Zn1 178.5(4) 21 . . . ?
C5B C6 N3 Zn1 -165.4(9) 21 . . . ?
C5B C5B N3 C6 11.6(8) 21 . . . ?
C5B C5B N3 C5A -85.8(17) 21 . . . ?
C5B C5B N3 Zn1 172.9(4) 21 . . . ?
C5A C5A N3 C6 -9.7(9) 21 . . . ?
C5A C5A N3 C5B 80.2(16) 21 . . . ?
C5A C5A N3 Zn1 -172.2(5) 21 . . . ?
N4 C7 N4 C8B -15.4(17) 18 . . . ?
N4 C7 N4 C8A 15.9(16) 18 . . . ?
N4 C7 N4 Zn1 178.7(3) 18 . . . ?
C8B C8B N4 C7 8.6(9) 18 . . . ?
C8B C8B N4 C8A -85(2) 18 . . . ?
C8B C8B N4 Zn1 175.6(5) 18 . . . ?
C8A C8A N4 C7 -8.9(9) 18 . . . ?
C8A C8A N4 C8B 86(2) 18 . . . ?
C8A C8A N4 Zn1 -173.1(5) 18 . . . ?
C2 N1 Zn1 N2 -17.5(5) . . . . ?
C1 N1 Zn1 N2 161.2(7) . . . . ?
C2 N1 Zn1 N4 101.8(4) . . . . ?
C1 N1 Zn1 N4 -79.5(8) . . . . ?
C2 N1 Zn1 N3 -136.5(4) . . . . ?
C1 N1 Zn1 N3 42.2(8) . . . . ?
C3 N2 Zn1 N1 116.3(7) . . . . ?
C4 N2 Zn1 N1 -57.2(7) . . . . ?
C3 N2 Zn1 N4 -1.3(7) . . . . ?
C4 N2 Zn1 N4 -174.8(6) . . . . ?
C3 N2 Zn1 N3 -122.4(7) . . . . ?
C4 N2 Zn1 N3 64.1(7) . . . . ?
C7 N4 Zn1 N1 164.5(7) . . . . ?
C8B N4 Zn1 N1 1.0(16) . . . . ?
C8A N4 Zn1 N1 -35.7(14) . . . . ?
C7 N4 Zn1 N2 -79.3(7) . . . . ?
C8B N4 Zn1 N2 117.2(16) . . . . ?
C8A N4 Zn1 N2 80.5(14) . . . . ?
C7 N4 Zn1 N3 41.2(8) . . . . ?
C8B N4 Zn1 N3 -122.3(16) . . . . ?
C8A N4 Zn1 N3 -159.0(14) . . . . ?
C6 N3 Zn1 N1 -69.1(10) . . . . ?
C5B N3 Zn1 N1 137.6(11) . . . . ?
C5A N3 Zn1 N1 86.2(15) . . . . ?
C6 N3 Zn1 N2 173.5(9) . . . . ?
C5B N3 Zn1 N2 20.2(12) . . . . ?
C5A N3 Zn1 N2 -31.2(15) . . . . ?
C6 N3 Zn1 N4 51.8(10) . . . . ?
C5B N3 Zn1 N4 -101.5(12) . . . . ?
C5A N3 Zn1 N4 -152.9(15) . . . . ?

_diffrn_measured_fraction_theta_max 0.992
_diffrn_reflns_theta_full        26.37
_diffrn_measured_fraction_theta_full 0.992
_refine_diff_density_max         0.557
_refine_diff_density_min         -0.501
_refine_diff_density_rms         0.119
####################################################################### 
# 
# This file contains crystal structure data downloaded from the 
# Cambridge Structural Database (CSD) hosted by the Cambridge 
# Crystallographic Data Centre (CCDC).
# 
# Full information about CCDC data access policies and citation 
# guidelines are available at http://www.ccdc.cam.ac.uk/access/V1 
# 
# Audit and citation data items may have been added by the CCDC. 
# Please retain this information to preserve the provenance of 
# this file and to allow appropriate attribution of the data. 
# 
#######################################################################

data_BCT-Monoclinic-ZIF-1
_audit_block_doi                 10.5517/ccn6zmf
_database_code_depnum_ccdc_archive 'CCDC 602535'
loop_
_citation_id
_citation_doi
_citation_year
1 10.1073/pnas.0602439103 2006
_audit_update_record             
;
2006-03-22 deposited with the CCDC.	2026-08-05 downloaded from the CCDC.
;

_audit_creation_method           SHELXL-97
_chemical_name_systematic        
;
?
;
_chemical_name_common            ZIF-1
_chemical_melting_point          ?
_chemical_formula_moiety         'C16 H21 N9 O Zn2'
_chemical_formula_sum            'C16 H21 N9 O Zn2'
_chemical_formula_weight         486.16

loop_
_atom_type_symbol
_atom_type_description
_atom_type_scat_dispersion_real
_atom_type_scat_dispersion_imag
_atom_type_scat_source
C C 0.0033 0.0016 'International Tables Vol C Tables 4.2.6.8 and 6.1.1.4'
H H 0.0000 0.0000 'International Tables Vol C Tables 4.2.6.8 and 6.1.1.4'
N N 0.0061 0.0033 'International Tables Vol C Tables 4.2.6.8 and 6.1.1.4'
O O 0.0106 0.0060 'International Tables Vol C Tables 4.2.6.8 and 6.1.1.4'
Zn Zn 0.2839 1.4301 'International Tables Vol C Tables 4.2.6.8 and 6.1.1.4'

_symmetry_cell_setting           Monoclinic
_symmetry_space_group_name_H-M   P21/n

loop_
_symmetry_equiv_pos_as_xyz
'x, y, z'
'-x+1/2, y+1/2, -z+1/2'
'-x, -y, -z'
'x-1/2, -y-1/2, z-1/2'

_cell_length_a                   9.7405(19)
_cell_length_b                   15.266(3)
_cell_length_c                   14.936(3)
_cell_angle_alpha                90.00
_cell_angle_beta                 98.62(3)
_cell_angle_gamma                90.00
_cell_volume                     2195.8(8)
_cell_formula_units_Z            4
_cell_measurement_temperature    223(2)
_cell_measurement_reflns_used    845
_cell_measurement_theta_min      10
_cell_measurement_theta_max      50

_exptl_crystal_description       cube
_exptl_crystal_colour            colourless
_exptl_crystal_size_max          0.15
_exptl_crystal_size_mid          0.10
_exptl_crystal_size_min          0.10
_exptl_crystal_density_meas      ?
_exptl_crystal_density_diffrn    1.471
_exptl_crystal_density_method    'not measured'
_exptl_crystal_F_000             992
_exptl_absorpt_coefficient_mu    2.209
_exptl_absorpt_correction_type   multi-scan
_exptl_absorpt_correction_T_min  0.7329
_exptl_absorpt_correction_T_max  0.8093
_exptl_absorpt_process_details   'Blessing, Acta Cryst. (1995) A51 33-58'

_exptl_special_details           
;
Crystal was mounted in a flame sealed capillary containing a very
small amount of mother liquor. Mounted crystal was slow cooled to
-50 C.
;

_diffrn_ambient_temperature      223(2)
_diffrn_radiation_wavelength     0.71073
_diffrn_radiation_type           MoK\a
_diffrn_radiation_source         'fine-focus sealed tube'
_diffrn_radiation_monochromator  graphite
_diffrn_measurement_device_type  ?
_diffrn_measurement_method       ?
_diffrn_detector_area_resol_mean ?
_diffrn_standards_number         ?
_diffrn_standards_interval_count ?
_diffrn_standards_interval_time  ?
_diffrn_standards_decay_%        ?
_diffrn_reflns_number            41776
_diffrn_reflns_av_R_equivalents  0.0000
_diffrn_reflns_av_sigmaI/netI    0.1035
_diffrn_reflns_limit_h_min       -13
_diffrn_reflns_limit_h_max       13
_diffrn_reflns_limit_k_min       -21
_diffrn_reflns_limit_k_max       21
_diffrn_reflns_limit_l_min       -20
_diffrn_reflns_limit_l_max       20
_diffrn_reflns_theta_min         1.92
_diffrn_reflns_theta_max         29.63
_reflns_number_total             41904
_reflns_number_gt                20536
_reflns_threshold_expression     >2sigma(I)

_computing_data_collection       BrukerSMART
_computing_cell_refinement       BrukerCELLNOW
_computing_data_reduction        BrukerSAINT
_computing_structure_solution    'SHELXS-97 (Sheldrick, 1990)'
_computing_structure_refinement  'SHELXL-97 (Sheldrick, 1997)'
_computing_molecular_graphics    Crystalmaker
_computing_publication_material  WinGX

_refine_special_details          
;
Refinement of F^2^ against ALL reflections. The weighted R-factor wR and
goodness of fit S are based on F^2^, conventional R-factors R are based
on F, with F set to zero for negative F^2^. The threshold expression of
F^2^ > 2sigma(F^2^) is used only for calculating R-factors(gt) etc. and is
not relevant to the choice of reflections for refinement. R-factors based
on F^2^ are statistically about twice as large as those based on F, and R-
factors based on ALL data will be even larger.

As an open structure, there are poorly ordered solvent molecules
contained within the cavities of the structure. Only one dimethylacetamide
molecule could be resolved from from difference F-maps whose poor ordering
is reflected in its large thermal parameters. All other residual
electron density in cavities amounted to peaks < 1eA^-3^ and were not
modeled. Lower data collection temperatures did not ameloriate the
ordering of these molecules and hence their refinement.

Non-merohedrally twinned crystal containing two domains rotated 179.9 deg
about the real space 0.234 -0.935 1.0 axis. A twin law was derived using
CELLNOW and both components were integrated and scaled using the SAINT
software suite. The structure was solved using data from only the first domain
and subsequent and final refinement cycles employed data from both domains.

To carry out such refinements data is not merged in before least squares
refinement, thus a larger number of independant reflections are reported.
Also, an artifact of twin refinement is the residual peak > 1eA^-3^ in
left in the final refinement. This peak is associated with the
heaviest atom (Zn) in the structure.
;

_refine_ls_structure_factor_coef Fsqd
_refine_ls_matrix_type           full
_refine_ls_weighting_scheme      calc
_refine_ls_weighting_details     
'calc w=1/[\s^2^(Fo^2^)+(0.0000P)^2^+0.0000P] where P=(Fo^2^+2Fc^2^)/3'
_atom_sites_solution_primary     direct
_atom_sites_solution_secondary   difmap
_atom_sites_solution_hydrogens   geom
_refine_ls_hydrogen_treatment    constr
_refine_ls_extinction_method     none
_refine_ls_extinction_coef       ?
_refine_ls_number_reflns         41904
_refine_ls_number_parameters     257
_refine_ls_number_restraints     0
_refine_ls_R_factor_all          0.0985
_refine_ls_R_factor_gt           0.0423
_refine_ls_wR_factor_ref         0.0632
_refine_ls_wR_factor_gt          0.0603
_refine_ls_goodness_of_fit_ref   1.053
_refine_ls_restrained_S_all      1.053
_refine_ls_shift/su_max          0.007
_refine_ls_shift/su_mean         0.000

loop_
_atom_site_label
_atom_site_type_symbol
_atom_site_fract_x
_atom_site_fract_y
_atom_site_fract_z
_atom_site_U_iso_or_equiv
_atom_site_adp_type
_atom_site_occupancy
_atom_site_symmetry_multiplicity
_atom_site_calc_flag
_atom_site_refinement_flags
_atom_site_disorder_assembly
_atom_site_disorder_group
C1S C 0.1733(3) 0.86471(17) 0.9015(2) 0.2284(19) Uani 1 1 d . . .
H1S1 H 0.2190 0.8560 0.8489 0.274 Uiso 1 1 calc R . .
H1S2 H 0.0883 0.8306 0.8950 0.274 Uiso 1 1 calc R . .
H1S3 H 0.2344 0.8460 0.9555 0.274 Uiso 1 1 calc R . .
C2S C 0.1364(5) 0.9681(3) 0.9105(3) 0.1553(18) Uani 1 1 d . . .
C4S C -0.0808(2) 0.93023(18) 0.83641(17) 0.1798(13) Uani 1 1 d . . .
H4S1 H -0.0534 0.8691 0.8365 0.216 Uiso 1 1 calc R . .
H4S2 H -0.1047 0.9504 0.7745 0.216 Uiso 1 1 calc R . .
H4S3 H -0.1606 0.9364 0.8677 0.216 Uiso 1 1 calc R . .
C3S C 0.0080(4) 1.08278(15) 0.8893(2) 0.226(2) Uani 1 1 d . . .
H3S1 H 0.0781 1.1071 0.9357 0.271 Uiso 1 1 calc R . .
H3S2 H -0.0834 1.0933 0.9055 0.271 Uiso 1 1 calc R . .
H3S3 H 0.0146 1.1105 0.8317 0.271 Uiso 1 1 calc R . .
N1S N 0.0320(3) 0.9815(3) 0.8816(2) 0.191(2) Uani 1 1 d . . .
O1S O 0.2360(2) 1.00961(15) 0.94713(14) 0.1771(10) Uani 1 1 d . . .
C1 C 0.53008(16) 0.90801(12) 0.84328(11) 0.0489(5) Uani 1 1 d . . .
H1 H 0.5166 0.9318 0.8994 0.059 Uiso 1 1 calc R . .
C2 C 0.54922(19) 0.89866(12) 0.70551(12) 0.0703(6) Uani 1 1 d . . .
H2 H 0.5524 0.9119 0.6444 0.084 Uiso 1 1 calc R . .
C3 C 0.5737(2) 0.81934(12) 0.74432(13) 0.0724(7) Uani 1 1 d . . .
H3 H 0.5962 0.7683 0.7145 0.087 Uiso 1 1 calc R . .
C4 C 0.8893(2) 0.68162(12) 0.98180(12) 0.0719(6) Uani 1 1 d . . .
H4 H 0.8964 0.7054 1.0404 0.086 Uiso 1 1 calc R . .
C5 C 0.81368(18) 0.63613(11) 0.85207(11) 0.0523(5) Uani 1 1 d . . .
H5 H 0.7517 0.6223 0.7995 0.063 Uiso 1 1 calc R . .
C6 C 0.45646(19) 0.54530(11) 0.88375(12) 0.0620(6) Uani 1 1 d . . .
H6 H 0.5333 0.5142 0.9135 0.074 Uiso 1 1 calc R . .
C7 C 0.44410(18) 0.71842(11) 1.08382(13) 0.0671(6) Uani 1 1 d . . .
H7 H 0.3974 0.6661 1.0654 0.081 Uiso 1 1 calc R . .
C8 C 0.1680(2) 1.01015(11) 0.65047(12) 0.0651(6) Uani 1 1 d . . .
H8 H 0.1929 0.9509 0.6473 0.078 Uiso 1 1 calc R . .
C9 C 0.17558(18) 1.14622(11) 0.67618(11) 0.0478(5) Uani 1 1 d . . .
H9 H 0.2085 1.2020 0.6956 0.057 Uiso 1 1 calc R . .
C10 C 0.50403(18) 1.14793(12) 0.55661(12) 0.0683(6) Uani 1 1 d . . .
H10 H 0.4106 1.1461 0.5293 0.082 Uiso 1 1 calc R . .
C11 C 0.42709(17) 1.17049(11) 0.91013(12) 0.0471(5) Uani 1 1 d . . .
H11 H 0.3626 1.1291 0.9249 0.057 Uiso 1 1 calc R . .
C12 C 0.56909(19) 1.23624(12) 0.84016(12) 0.0689(6) Uani 1 1 d . . .
H12 H 0.6256 1.2520 0.7970 0.083 Uiso 1 1 calc R . .
N1 N 0.56081(13) 0.82495(9) 0.83356(9) 0.0458(4) Uani 1 1 d . . .
N2 N 0.51939(13) 0.95578(8) 0.76862(10) 0.0457(4) Uani 1 1 d . . .
N3 N 0.77228(13) 0.67526(8) 0.92215(9) 0.0443(4) Uani 1 1 d . . .
N4 N 0.45216(14) 0.63279(9) 0.86801(9) 0.0446(4) Uani 1 1 d . . .
N5 N 0.53449(13) 0.75994(9) 1.03867(9) 0.0450(4) Uani 1 1 d . . .
N6 N 0.25111(12) 1.07550(10) 0.69024(8) 0.0460(4) Uani 1 1 d . . .
N7 N 0.48714(14) 1.16439(9) 0.83677(9) 0.0444(4) Uani 1 1 d . . .
N8 N 0.55330(14) 1.11771(8) 0.63990(9) 0.0438(4) Uani 1 1 d . . .
Zn1 Zn 0.453172(19) 1.076070(13) 0.738978(13) 0.04519(6) Uani 1 1 d . . .
Zn2 Zn 0.58453(2) 0.726053(12) 0.920520(13) 0.04556(6) Uani 1 1 d . . .

loop_
_atom_site_aniso_label
_atom_site_aniso_U_11
_atom_site_aniso_U_22
