Repository: mangwon3-commits/Czero_mtv_mof

# MTV-ZIF CO₂ 포집 계산 연구

ZIF-69 골격의 **혼합 링커(MTV) 치환**이 습한 조건에서 CO₂ 작업 용량을 바꾸는지를
분자 시뮬레이션으로 재는 프로젝트입니다. 여러 기기·여러 세션이 이 저장소 하나를 나눠 씁니다.

## 먼저 읽을 것

    CLAUDE.md            이 저장소에서 일하는 방법 — **고정값, 결과를 읽는 규율, 자원 한도, 이미 데인 것들**
    SESSION_LOG.md       무슨 일이 언제 있었는지 (시간순, 맨 아래가 최신)
    48H_COMPUTE_PLAN.md  실행 계약 (기기별 분담·순서·한도)
    TOOLING.md           WSL + 윈도우 환경에서의 셸 호출

새 기기라면 `21_ZIF69_MTV/NEW_MACHINE_20260822.md` 하나로 환경 구축부터 검증까지 끝납니다.
기기별 배정은 날짜가 붙어 늘어나므로 `ls -t 21_ZIF69_MTV/ASSIGN*.md | head -1` 로 최신을 확인하십시오.

File: 01_CIF_Data/CCDC_671067-671089.cif (part 1 of 11)
####################################################################### 
# 
# This file contains crystal structure data downloaded from the 
# Cambridge Structural Database (CSD) hosted by the Cambridge 
# Crystallographic Data Centre (CCDC).
# 
# Full information about CCDC data access policies and citation 
# guidelines are available at http://www.ccdc.cam.ac.uk/access/V1 
# 
# Audit and citation data items may have been added by the CCDC. 
# Please retain this information to preserve the provenance of 
# this file and to allow appropriate attribution of the data. 
# 
#######################################################################

data_ZIF-61,ZNI
_audit_block_doi                 10.5517/ccqj9dx
_database_code_depnum_ccdc_archive 'CCDC 671069'
loop_
_citation_id
_citation_doi
_citation_year
1 10.1126/science.1152516 2008
_audit_update_record             
;
2007-12-14 deposited with the CCDC.	2026-08-05 downloaded from the CCDC.
;

_audit_creation_method           SHELXL-97
_chemical_name_systematic        
;
?
;
_chemical_name_common            ZIF-61,ZNI
_chemical_melting_point          ?
_chemical_formula_moiety         'C104 H104 N64 Zn16'
_chemical_formula_sum            'C104 H104 N64 Zn16'
_chemical_formula_weight         3296.43

loop_
_atom_type_symbol
_atom_type_description
_atom_type_scat_dispersion_real
_atom_type_scat_dispersion_imag
_atom_type_scat_source
C C 0.0181 0.0091 'International Tables Vol C Tables 4.2.6.8 and 6.1.1.4'
H H 0.0000 0.0000 'International Tables Vol C Tables 4.2.6.8 and 6.1.1.4'
N N 0.0311 0.0180 'International Tables Vol C Tables 4.2.6.8 and 6.1.1.4'
Zn Zn -1.5491 0.6778 'International Tables Vol C Tables 4.2.6.8 and 6.1.1.4'

_symmetry_cell_setting           Tetragonal
_symmetry_space_group_name_H-M   I4(1)/acd

loop_
_symmetry_equiv_pos_as_xyz
'x, y, z'
'-x+1/2, -y, z+1/2'
'-y+1/4, x+3/4, z+1/4'
'y+1/4, -x+1/4, z+3/4'
'-x+1/2, y, -z'
'x, -y, -z+1/2'
'y+1/4, x+3/4, -z+3/4'
'-y+1/4, -x+1/4, -z+1/4'
'x+1/2, y+1/2, z+1/2'
'-x+1, -y+1/2, z+1'
'-y+3/4, x+5/4, z+3/4'
'y+3/4, -x+3/4, z+5/4'
'-x+1, y+1/2, -z+1/2'
'x+1/2, -y+1/2, -z+1'
'y+3/4, x+5/4, -z+5/4'
'-y+3/4, -x+3/4, -z+3/4'
'-x, -y, -z'
'x-1/2, y, -z-1/2'
'y-1/4, -x-3/4, -z-1/4'
'-y-1/4, x-1/4, -z-3/4'
'x-1/2, -y, z'
'-x, y, z-1/2'
'-y-1/4, -x-3/4, z-3/4'
'y-1/4, x-1/4, z-1/4'
'-x+1/2, -y+1/2, -z+1/2'
'x, y+1/2, -z'
'y+1/4, -x-1/4, -z+1/4'
'-y+1/4, x+1/4, -z-1/4'
'x, -y+1/2, z+1/2'
'-x+1/2, y+1/2, z'
'-y+1/4, -x-1/4, z-1/4'
'y+1/4, x+1/4, z+1/4'

_cell_length_a                   23.4803(3)
_cell_length_b                   23.4803(3)
_cell_length_c                   12.5545(3)
_cell_angle_alpha                90.00
_cell_angle_beta                 90.00
_cell_angle_gamma                90.00
_cell_volume                     6921.6(2)
_cell_formula_units_Z            2
_cell_measurement_temperature    153(2)
_cell_measurement_reflns_used    5851
_cell_measurement_theta_min      3.77
_cell_measurement_theta_max      63.91

_exptl_crystal_description       Prismic
_exptl_crystal_colour            colorless
_exptl_crystal_size_max          0.21
_exptl_crystal_size_mid          0.18
_exptl_crystal_size_min          0.16
_exptl_crystal_density_meas      ?
_exptl_crystal_density_diffrn    1.582
_exptl_crystal_density_method    'not measured'
_exptl_crystal_F_000             3312
_exptl_absorpt_coefficient_mu    3.500
_exptl_absorpt_correction_type   multi-scan
_exptl_absorpt_correction_T_min  0.5027
_exptl_absorpt_correction_T_max  0.5745
_exptl_absorpt_process_details   'Blessing, Acta Cryst. (1995) A51 33-58'

_exptl_special_details           
;
Due to the small pores found in this compound,
the small solvent molecules included
in the pores are highly disordered.
Therefore diffraction was
limited to theta(max) of 64.55.
;

_diffrn_ambient_temperature      153(2)
_diffrn_radiation_wavelength     1.54178
_diffrn_radiation_type           CuK\a
_diffrn_radiation_source         'fine-focus sealed tube'
_diffrn_radiation_monochromator  gobelmirror
_diffrn_measurement_device_type  'CCD area detector'
_diffrn_measurement_method       'hemisphere from omega 2theta scans'
_diffrn_detector_area_resol_mean ?
_diffrn_standards_number         ?
_diffrn_standards_interval_count ?
_diffrn_standards_interval_time  ?
_diffrn_standards_decay_%        ?
_diffrn_reflns_number            17067
_diffrn_reflns_av_R_equivalents  0.0228
_diffrn_reflns_av_sigmaI/netI    0.0112
_diffrn_reflns_limit_h_min       -25
_diffrn_reflns_limit_h_max       27
_diffrn_reflns_limit_k_min       -26
_diffrn_reflns_limit_k_max       27
_diffrn_reflns_limit_l_min       -12
_diffrn_reflns_limit_l_max       14
_diffrn_reflns_theta_min         3.76
_diffrn_reflns_theta_max         64.55
_reflns_number_total             1443
_reflns_number_gt                1335
_reflns_threshold_expression     >2sigma(I)

_computing_data_collection       'Bruker SMART'
_computing_cell_refinement       'Bruker SMART'
_computing_data_reduction        'Bruker SAINT'
_computing_structure_solution    'SHELXS-97 (Sheldrick, 1990)'
_computing_structure_refinement  'SHELXL-97 (Sheldrick, 1997)'
_computing_molecular_graphics    'Bruker SHELXTL'
_computing_publication_material  'Bruker SHELXTL'

_refine_special_details          
;
Refinement of F^2^ against ALL reflections. The weighted R-factor wR and
goodness of fit S are based on F^2^, conventional R-factors R are based
on F, with F set to zero for negative F^2^. The threshold expression of
F^2^ > 2sigma(F^2^) is used only for calculating R-factors(gt) etc. and is
not relevant to the choice of reflections for refinement. R-factors based
on F^2^ are statistically about twice as large as those based on F, and R-
factors based on ALL data will be even larger.
Atoms C1, C5 and C6 were found
to be disordered and were refined
anisotropically with the occupancy
for each group modeled as its own
independent free variable (X, 1-X).
All other non-hydrogen atoms were
also refined anisotropically
with hydrogen atoms generated as
spheres riding the coordinates of
their parent atoms.
The lower Ueq of N3 in comparison
to Ueq for
C5, C6 and C7 is due to the attachment of this
cycle via N to the N to the zinc atom.
As expected the highest Ueqs
have been calculated for the
partial occupancy carbon atoms
and these values have a high esd.
Since each positional and displacement
parameter for H is dependent on C,
the same high ratio must also be found
for hydrogen. The disorder associated
with the framework is not due to missed
symmetry or an incorrect choice of space
group selection since the majority of
atoms in the frame do not require disorder
to fit in the assigned space group symmetry.
;

_refine_ls_structure_factor_coef Fsqd
_refine_ls_matrix_type           full
_refine_ls_weighting_scheme      calc
_refine_ls_weighting_details     
'calc w=1/[\s^2^(Fo^2^)+(0.0437P)^2^+55.9683P] where P=(Fo^2^+2Fc^2^)/3'
_atom_sites_solution_primary     direct
_atom_sites_solution_secondary   difmap
_atom_sites_solution_hydrogens   geom
_refine_ls_hydrogen_treatment    constr
_refine_ls_extinction_method     none
_refine_ls_extinction_coef       ?
_refine_ls_number_reflns         1443
_refine_ls_number_parameters     129
_refine_ls_number_restraints     24
_refine_ls_R_factor_all          0.0558
_refine_ls_R_factor_gt           0.0523
_refine_ls_wR_factor_ref         0.1359
_refine_ls_wR_factor_gt          0.1339
_refine_ls_goodness_of_fit_ref   1.148
_refine_ls_restrained_S_all      1.145
_refine_ls_shift/su_max          0.000
_refine_ls_shift/su_mean         0.000

loop_
_atom_site_label
_atom_site_type_symbol
_atom_site_fract_x
_atom_site_fract_y
_atom_site_fract_z
_atom_site_U_iso_or_equiv
_atom_site_adp_type
_atom_site_occupancy
_atom_site_symmetry_multiplicity
_atom_site_calc_flag
_atom_site_refinement_flags
_atom_site_disorder_assembly
_atom_site_disorder_group
C1A C 0.3248(5) 0.0354(6) 0.2538(12) 0.058(3) Uani 0.50 1 d P . 1
H1A H 0.3004 0.0633 0.2842 0.069 Uiso 0.50 1 calc PR . 1
C1B C 0.3261(5) 0.0104(5) 0.1798(11) 0.054(3) Uani 0.50 1 d P . 2
H1B H 0.3009 0.0053 0.1214 0.065 Uiso 0.50 1 calc PR . 2
C2 C 0.4086(3) 0.0000 0.2500 0.0440(17) Uani 1 2 d S . .
H2 H 0.4491 0.0000 0.2500 0.053 Uiso 1 2 calc SR . .
C4 C 0.5137(3) 0.0789(3) -0.0099(6) 0.080(2) Uani 1 1 d . . .
H4 H 0.4969 0.0564 -0.0644 0.096 Uiso 1 1 calc R . .
C5 C 0.3684(4) 0.1184(4) -0.1250 0.122(5) Uani 1 2 d SU . 3
H5 H 0.3970 0.1470 -0.1250 0.147 Uiso 1 2 calc SR . 3
C6 C 0.3489(8) 0.0524(6) -0.2094(13) 0.100(6) Uani 0.50 1 d PU . 1
H6 H 0.3435 0.0266 -0.2668 0.119 Uiso 0.50 1 calc PR . 1
C7 C 0.3648(9) 0.0409(6) -0.1088(13) 0.100(6) Uani 0.50 1 d PU . 1
H7 H 0.3756 0.0042 -0.0843 0.121 Uiso 0.50 1 calc PR . 1
C8 C 0.3795(3) 0.2252(2) 0.1201(5) 0.0532(14) Uani 1 1 d U . .
C9 C 0.3426(3) 0.1806(3) 0.2524(6) 0.076(2) Uani 1 1 d . . .
H9 H 0.3318 0.1517 0.3013 0.091 Uiso 1 1 calc R . .
C10 C 0.4119(8) 0.2363(6) 0.0193(12) 0.090(5) Uani 0.50 1 d PU . .
H10A H 0.3987 0.2102 -0.0364 0.108 Uiso 0.50 1 calc PR . .
H10B H 0.4527 0.2302 0.0319 0.108 Uiso 0.50 1 calc PR . .
H10C H 0.4056 0.2757 -0.0035 0.108 Uiso 0.50 1 calc PR . .
N1 N 0.3781(2) 0.0366(2) 0.1943(5) 0.0631(14) Uani 1 1 d . . .
N2 N 0.4855(2) 0.1027(2) 0.0742(4) 0.0558(12) Uani 1 1 d . . .
N3 N 0.3633(2) 0.0921(2) -0.0411(5) 0.0715(17) Uani 1 1 d U . .
N4 N 0.3745(2) 0.17310(19) 0.1630(4) 0.0536(12) Uani 1 1 d . . .
Zn1 Zn 0.40171(3) 0.09997(3) 0.10028(6) 0.0504(3) Uani 1 1 d . . .

loop_
_atom_site_aniso_label
_atom_site_aniso_U_11
_atom_site_aniso_U_22
_atom_site_aniso_U_33
_atom_site_aniso_U_23
_atom_site_aniso_U_13
_atom_site_aniso_U_12
C1A 0.039(6) 0.065(8) 0.069(9) 0.024(7) 0.009(6) 0.009(5)
C1B 0.042(6) 0.063(8) 0.057(8) 0.012(7) -0.005(6) 0.011(5)
C2 0.048(4) 0.042(4) 0.042(4) 0.008(3) 0.000 0.000
C4 0.070(5) 0.094(5) 0.078(5) -0.030(4) 0.003(4) -0.003(4)
C5 0.154(8) 0.154(8) 0.059(7) 0.027(7) -0.027(7) -0.071(10)
C6 0.174(17) 0.058(8) 0.067(10) 0.011(7) -0.030(10) -0.040(9)
C7 0.167(15) 0.048(7) 0.086(10) 0.021(7) -0.048(10) -0.037(9)
C8 0.065(4) 0.043(3) 0.051(3) 0.003(3) 0.000(3) 0.004(3)
C9 0.086(5) 0.074(5) 0.068(4) 0.018(4) 0.019(4) -0.010(4)
C10 0.148(15) 0.054(8) 0.069(9) 0.000(7) 0.006(10) 0.023(9)
N1 0.047(3) 0.052(3) 0.091(4) 0.033(3) -0.008(3) -0.003(2)
N2 0.052(3) 0.059(3) 0.057(3) 0.007(2) 0.000(2) 0.001(2)
N3 0.076(4) 0.068(3) 0.070(4) 0.028(3) -0.033(3) -0.020(3)
N4 0.055(3) 0.046(3) 0.060(3) 0.009(2) 0.001(2) -0.002(2)
Zn1 0.0485(5) 0.0444(5) 0.0583(5) 0.0150(3) -0.0082(3) -0.0037(3)

_geom_special_details            
;
All esds (except the esd in the dihedral angle between two l.s. planes)
are estimated using the full covariance matrix. The cell esds are taken
into account individually in the estimation of esds in distances, angles
and torsion angles; correlations between esds in cell parameters are only
used when they are defined by crystal symmetry. An approximate (isotropic)
treatment of cell esds is used for estimating esds involving l.s. planes.
;

loop_
_geom_bond_atom_site_label_1
_geom_bond_atom_site_label_2
_geom_bond_distance
_geom_bond_site_symmetry_2
_geom_bond_publ_flag



C1A N1 1.458(13) . ?
C1A H1A 0.9500 . ?
C1B N1 1.379(13) . ?
C1B H1B 0.9500 . ?
C2 N1 1.319(6) . ?
C2 H2 0.9500 . ?
C4 C9 1.350(10) 20_656 ?
C4 N2 1.365(8) . ?
C4 H4 0.9500 . ?
C5 N3 1.227(7) 7_544 ?
C5 N3 1.227(8) . ?
C5 H5 0.9500 . ?
C6 C7 1.34(2) . ?
C6 N3 1.438(16) 7_544 ?
C6 H6 0.9500 . ?
C7 N3 1.473(17) . ?
C7 H7 0.9500 . ?
C8 N2 1.318(7) 27_565 ?
C8 N4 1.342(7) . ?
C8 C10 1.500(16) . ?
C9 C4 1.350(10) 27_565 ?
C9 N4 1.361(8) . ?
C9 H9 0.9500 . ?
C10 H10A 0.9800 . ?
C10 H10B 0.9800 . ?
C10 H10C 0.9800 . ?
N1 Zn1 1.979(5) . ?
N2 C8 1.318(7) 20_656 ?
N2 Zn1 1.996(5) . ?
N3 C6 1.438(16) 7_544 ?
N3 Zn1 1.999(5) . ?
N4 Zn1 1.994(5) . ?

loop_
_geom_angle_atom_site_label_1
_geom_angle_atom_site_label_2
_geom_angle_atom_site_label_3
_geom_angle
_geom_angle_site_symmetry_1
_geom_angle_site_symmetry_3
_geom_angle_publ_flag
N1 C1A C1A 89.4(9) . 6 ?
N1 C1A H1A 135.3 . . ?
C1A C1A H1A 135.3 6 . ?
N1 C1B C1B 89.5(8) . 6 ?
N1 C1B H1B 135.2 . . ?
C1B C1B H1B 135.2 6 . ?
N1 C2 N1 114.2(7) 6 . ?
N1 C2 H2 122.9 6 . ?
N1 C2 H2 122.9 . . ?
C9 C4 N2 108.6(6) 20_656 . ?
C9 C4 H4 125.7 20_656 . ?
N2 C4 H4 125.7 . . ?
N3 C5 N3 129.7(12) 7_544 . ?
N3 C5 H5 115.1 7_544 . ?
N3 C5 H5 115.1 . . ?
C7 C6 N3 103.1(13) . 7_544 ?
C7 C6 H6 128.5 . . ?
N3 C6 H6 128.5 7_544 . ?
C6 C7 N3 111.9(13) . . ?
C6 C7 H7 124.1 . . ?
N3 C7 H7 124.1 . . ?
N2 C8 N4 112.5(5) 27_565 . ?
N2 C8 C10 124.6(7) 27_565 . ?
N4 C8 C10 122.8(7) . . ?
C4 C9 N4 108.3(6) 27_565 . ?
C4 C9 H9 125.8 27_565 . ?
N4 C9 H9 125.8 . . ?
C8 C10 H10A 109.5 . . ?
C8 C10 H10B 109.5 . . ?
H10A C10 H10B 109.5 . . ?
C8 C10 H10C 109.5 . . ?
H10A C10 H10C 109.5 . . ?
H10B C10 H10C 109.5 . . ?
C2 N1 C1B 105.1(6) . . ?
C2 N1 C1A 100.5(6) . . ?
C1B N1 C1A 45.5(7) . . ?
C2 N1 Zn1 130.8(4) . . ?
C1B N1 Zn1 120.3(6) . . ?
C1A N1 Zn1 124.1(5) . . ?
C8 N2 C4 105.5(5) 20_656 . ?
C8 N2 Zn1 128.2(4) 20_656 . ?
C4 N2 Zn1 126.3(4) . . ?
C5 N3 C6 92.6(8) . 7_544 ?
C5 N3 C7 85.0(8) . . ?
C6 N3 C7 96.7(11) 7_544 . ?
C5 N3 Zn1 132.2(7) . . ?
C6 N3 Zn1 115.8(8) 7_544 . ?
C7 N3 Zn1 125.2(7) . . ?
C8 N4 C9 105.2(5) . . ?
C8 N4 Zn1 126.7(4) . . ?
C9 N4 Zn1 127.9(4) . . ?
N1 Zn1 N4 108.8(2) . . ?
N1 Zn1 N2 113.5(2) . . ?
N4 Zn1 N2 110.7(2) . . ?
N1 Zn1 N3 109.5(2) . . ?
N4 Zn1 N3 106.6(2) . . ?
N2 Zn1 N3 107.6(2) . . ?

loop_
_geom_torsion_atom_site_label_1
_geom_torsion_atom_site_label_2
_geom_torsion_atom_site_label_3
_geom_torsion_atom_site_label_4
_geom_torsion
_geom_torsion_site_symmetry_1
_geom_torsion_site_symmetry_2
_geom_torsion_site_symmetry_3
_geom_torsion_site_symmetry_4
_geom_torsion_publ_flag
N3 C6 C7 N3 5(2) 7_544 . . . ?
N1 C2 N1 C1B -23.4(7) 6 . . . ?
N1 C2 N1 C1A 23.1(6) 6 . . . ?
N1 C2 N1 Zn1 179.1(6) 6 . . . ?
C1B C1B N1 C2 45.0(10) 6 . . . ?
C1B C1B N1 C1A -44.9(9) 6 . . . ?
C1B C1B N1 Zn1 -154.6(6) 6 . . . ?
C1A C1A N1 C2 -51.1(10) 6 . . . ?
C1A C1A N1 C1B 49.9(10) 6 . . . ?
C1A C1A N1 Zn1 150.7(7) 6 . . . ?
C9 C4 N2 C8 -0.4(8) 20_656 . . 20_656 ?
C9 C4 N2 Zn1 176.6(5) 20_656 . . . ?
N3 C5 N3 C6 -48.0(8) 7_544 . . 7_544 ?
N3 C5 N3 C7 48.5(8) 7_544 . . . ?
N3 C5 N3 Zn1 -176.9(7) 7_544 . . . ?
C6 C7 N3 C5 -23.5(16) . . . . ?
C6 C7 N3 C6 68.5(16) . . . 7_544 ?
C6 C7 N3 Zn1 -163.2(13) . . . . ?
N2 C8 N4 C9 -0.6(7) 27_565 . . . ?
C10 C8 N4 C9 179.9(9) . . . . ?
N2 C8 N4 Zn1 174.1(4) 27_565 . . . ?
C10 C8 N4 Zn1 -5.4(11) . . . . ?
C4 C9 N4 C8 0.8(8) 27_565 . . . ?
C4 C9 N4 Zn1 -173.8(5) 27_565 . . . ?
C2 N1 Zn1 N4 -116.1(5) . . . . ?
C1B N1 Zn1 N4 89.3(8) . . . . ?
C1A N1 Zn1 N4 35.0(9) . . . . ?
C2 N1 Zn1 N2 7.6(6) . . . . ?
C1B N1 Zn1 N2 -147.0(8) . . . . ?
C1A N1 Zn1 N2 158.7(8) . . . . ?
C2 N1 Zn1 N3 127.8(5) . . . . ?
C1B N1 Zn1 N3 -26.8(8) . . . . ?
C1A N1 Zn1 N3 -81.0(9) . . . . ?
C8 N4 Zn1 N1 -176.3(5) . . . . ?
C9 N4 Zn1 N1 -2.8(6) . . . . ?
C8 N4 Zn1 N2 58.3(5) . . . . ?
C9 N4 Zn1 N2 -128.2(6) . . . . ?
C8 N4 Zn1 N3 -58.4(5) . . . . ?
C9 N4 Zn1 N3 115.1(6) . . . . ?
C8 N2 Zn1 N1 -89.5(5) 20_656 . . . ?
C4 N2 Zn1 N1 94.2(6) . . . . ?
C8 N2 Zn1 N4 33.2(6) 20_656 . . . ?
C4 N2 Zn1 N4 -143.2(6) . . . . ?
C8 N2 Zn1 N3 149.2(5) 20_656 . . . ?
C4 N2 Zn1 N3 -27.1(6) . . . . ?
C5 N3 Zn1 N1 -173.5(5) . . . . ?
C6 N3 Zn1 N1 66.2(9) 7_544 . . . ?
C7 N3 Zn1 N1 -53.8(10) . . . . ?
C5 N3 Zn1 N4 69.1(6) . . . . ?
C6 N3 Zn1 N4 -51.3(9) 7_544 . . . ?
C7 N3 Zn1 N4 -171.3(10) . . . . ?
C5 N3 Zn1 N2 -49.7(6) . . . . ?
C6 N3 Zn1 N2 -170.1(9) 7_544 . . . ?
C7 N3 Zn1 N2 69.9(10) . . . . ?

_diffrn_measured_fraction_theta_max 0.985
_diffrn_reflns_theta_full        64.55
_diffrn_measured_fraction_theta_full 0.985
_refine_diff_density_max         0.665
_refine_diff_density_min         -0.255
_refine_diff_density_rms         0.077
####################################################################### 
# 
# This file contains crystal structure data downloaded from the 
# Cambridge Structural Database (CSD) hosted by the Cambridge 
# Crystallographic Data Centre (CCDC).
# 
# Full information about CCDC data access policies and citation 
# guidelines are available at http://www.ccdc.cam.ac.uk/access/V1 
# 
# Audit and citation data items may have been added by the CCDC. 
# Please retain this information to preserve the provenance of 
# this file and to allow appropriate attribution of the data. 
# 
#######################################################################

data_ZIF60-MER2
_audit_block_doi                 10.5517/ccqj9cw
_database_code_depnum_ccdc_archive 'CCDC 671068'
loop_
_citation_id
_citation_doi
_citation_year
1 10.1126/science.1152516 2008
_audit_update_record             
;
2007-12-14 deposited with the CCDC.	2026-08-05 downloaded from the CCDC.
;

_audit_creation_method           SHELXL-97
_chemical_name_systematic        
;
?
;
_chemical_name_common            ZIF-60-MER
_chemical_melting_point          ?
_chemical_formula_moiety         'C13 H14 N8 Zn2'
_chemical_formula_sum            'C13 H14 N8 Zn2'
_chemical_formula_weight         413.10

loop_
_atom_type_symbol
_atom_type_description
_atom_type_scat_dispersion_real
_atom_type_scat_dispersion_imag
_atom_type_scat_source
C C 0.0181 0.0091 'International Tables Vol C Tables 4.2.6.8 and 6.1.1.4'
H H 0.0000 0.0000 'International Tables Vol C Tables 4.2.6.8 and 6.1.1.4'
N N 0.0311 0.0180 'International Tables Vol C Tables 4.2.6.8 and 6.1.1.4'
Zn Zn -1.5491 0.6778 'International Tables Vol C Tables 4.2.6.8 and 6.1.1.4'

_symmetry_cell_setting           Tetragonal
_symmetry_space_group_name_H-M   I4/mmm

loop_
_symmetry_equiv_pos_as_xyz
'x, y, z'
'-x, -y, z'
'-y, x, z'
'y, -x, z'
'-x, y, -z'
'x, -y, -z'
'y, x, -z'
'-y, -x, -z'
'x+1/2, y+1/2, z+1/2'
'-x+1/2, -y+1/2, z+1/2'
'-y+1/2, x+1/2, z+1/2'
'y+1/2, -x+1/2, z+1/2'
'-x+1/2, y+1/2, -z+1/2'
'x+1/2, -y+1/2, -z+1/2'
'y+1/2, x+1/2, -z+1/2'
'-y+1/2, -x+1/2, -z+1/2'
'-x, -y, -z'
'x, y, -z'
'y, -x, -z'
'-y, x, -z'
'x, -y, z'
'-x, y, z'
'-y, -x, z'
'y, x, z'
'-x+1/2, -y+1/2, -z+1/2'
'x+1/2, y+1/2, -z+1/2'
'y+1/2, -x+1/2, -z+1/2'
'-y+1/2, x+1/2, -z+1/2'
'x+1/2, -y+1/2, z+1/2'
'-x+1/2, y+1/2, z+1/2'
'-y+1/2, -x+1/2, z+1/2'
'y+1/2, x+1/2, z+1/2'

_cell_length_a                   27.2448(3)
_cell_length_b                   27.2448(3)
_cell_length_c                   19.2254(3)
_cell_angle_alpha                90.00
_cell_angle_beta                 90.00
_cell_angle_gamma                90.00
_cell_volume                     14270.6(3)
_cell_formula_units_Z            16
_cell_measurement_temperature    258(2)
_cell_measurement_reflns_used    9659
_cell_measurement_theta_min      2.29
_cell_measurement_theta_max      59.27

_exptl_crystal_description       Prismic
_exptl_crystal_colour            colorless
_exptl_crystal_size_max          0.25
_exptl_crystal_size_mid          0.20
_exptl_crystal_size_min          0.18
_exptl_crystal_density_meas      ?
_exptl_crystal_density_diffrn    0.769
_exptl_crystal_density_method    'not measured'
_exptl_crystal_F_000             3328
_exptl_absorpt_coefficient_mu    1.698
_exptl_absorpt_correction_type   multi-scan
_exptl_absorpt_correction_T_min  0.6962
_exptl_absorpt_correction_T_max  0.7398
_exptl_absorpt_process_details   'Blessing, Acta Cryst. (1995) A51 33-58'

_exptl_special_details           
;
Due to the highly porous nature of this compound
solvent included in the pores was highly disordered
causing a high background which washed out high angle
data. Therefore diffraction was limited toa theta max 59.36.
;

_diffrn_ambient_temperature      258(2)
_diffrn_radiation_wavelength     1.54178
_diffrn_radiation_type           CuK\a
_diffrn_radiation_source         'fine-focus sealed tube'
_diffrn_radiation_monochromator  GobelMirror
_diffrn_measurement_device_type  'CCD area detector'
_diffrn_measurement_method       'hemisphere from omega 2theta scans'
_diffrn_detector_area_resol_mean ?
_diffrn_standards_number         ?
_diffrn_standards_interval_count ?
_diffrn_standards_interval_time  ?
_diffrn_standards_decay_%        ?
_diffrn_reflns_number            36256
_diffrn_reflns_av_R_equivalents  0.0247
_diffrn_reflns_av_sigmaI/netI    0.0116
_diffrn_reflns_limit_h_min       -30
_diffrn_reflns_limit_h_max       24
_diffrn_reflns_limit_k_min       -30
_diffrn_reflns_limit_k_max       28
_diffrn_reflns_limit_l_min       -21
_diffrn_reflns_limit_l_max       19
_diffrn_reflns_theta_min         2.29
_diffrn_reflns_theta_max         59.36
_reflns_number_total             2911
_reflns_number_gt                2449
_reflns_threshold_expression     >2sigma(I)

_computing_data_collection       'Bruker ApexII'
_computing_cell_refinement       'Bruker ApexII'
_computing_data_reduction        'Bruker SAINT'
_computing_structure_solution    'SHELXS-97 (Sheldrick, 1990)'
_computing_structure_refinement  'SHELXL-97 (Sheldrick, 1997)'
_computing_molecular_graphics    'Bruker SHELXTL'
_computing_publication_material  'Bruker SHELXTL'

_refine_special_details          
;
Refinement of F^2^ against ALL reflections. The weighted R-factor wR and
goodness of fit S are based on F^2^, conventional R-factors R are based
on F, with F set to zero for negative F^2^. The threshold expression of
F^2^ > 2sigma(F^2^) is used only for calculating R-factors(gt) etc. and is
not relevant to the choice of reflections for refinement. R-factors based
on F^2^ are statistically about twice as large as those based on F, and R-
factors based on ALL data will be even larger.
Atoms C2 and C4 were found to be disordered
and refined isotropically with each group
modeled as its own independent free variable.
All other non-hydrogen atoms were refined
anisotropically with hydrogen atoms generated
as spheres riding the coordinates of their
parent atoms.
The Methyl group C9 would be expected
to have higher displacement parameters
because it is attached to C8.
In this case C9 is probably disordered
about the symmetry axis rather than
located on the symmetry axis as seems
to be the case for C8. We have also
noticed the evidence of this fact by
the short
C8-C9 distance (1.48 A).
It is also noticeable that
the esd of the distance is
fairly high.
The Highest Ueqs are calculated for
the partial occupancy carbon atoms
and these values have a high esd.
Since each positional and displacement
parameter for H is dependent on C, The
similar high ratio must also found for
hydrogen. The disorder associated with
the framework is not due to missed
symmetry or wrong space group selection
because the majority
of atoms in the frame do not require
disorder to fit in the assigned space
group symmetry.
The attempts made to model the guests
(solvent molecules) did not lead to
identification of guest entities in
all structures due to the limited
periodicity of the solvent molecules
in the crystals. Since the solvent
is not bonded to the framework this
is can be expected for the MOF
structures. Many atomic co-ordinates
that have been attributed to solvent
molecules lie on a special position.
However very high displacement parameters ,
high esds and partial occupancy due
to the disorder
make it impossible to determine
accurate location/position for
these solvent molecules.
;

_refine_ls_structure_factor_coef Fsqd
_refine_ls_matrix_type           full
_refine_ls_weighting_scheme      calc
_refine_ls_weighting_details     
'calc w=1/[\s^2^(Fo^2^)+(0.0692P)^2^+5.8961P] where P=(Fo^2^+2Fc^2^)/3'
_atom_sites_solution_primary     direct
_atom_sites_solution_secondary   difmap
_atom_sites_solution_hydrogens   geom
_refine_ls_hydrogen_treatment    constr
_refine_ls_extinction_method     none
_refine_ls_extinction_coef       ?
_refine_ls_number_reflns         2911
_refine_ls_number_parameters     110
_refine_ls_number_restraints     6
_refine_ls_R_factor_all          0.0417
_refine_ls_R_factor_gt           0.0360
_refine_ls_wR_factor_ref         0.1163
_refine_ls_wR_factor_gt          0.1127
_refine_ls_goodness_of_fit_ref   1.100
_refine_ls_restrained_S_all      1.100
_refine_ls_shift/su_max          0.002
_refine_ls_shift/su_mean         0.000

loop_
_atom_site_label
_atom_site_type_symbol
_atom_site_fract_x
_atom_site_fract_y
_atom_site_fract_z
_atom_site_U_iso_or_equiv
_atom_site_adp_type
_atom_site_occupancy
_atom_site_symmetry_multiplicity
_atom_site_calc_flag
_atom_site_refinement_flags
_atom_site_disorder_assembly
_atom_site_disorder_group
C1 C 0.32761(9) 0.17239(9) 0.2500 0.0697(10) Uani 1 2 d S A .
H1 H 0.3035 0.1965 0.2500 0.084 Uiso 1 2 calc SR . .
C3 C 0.26840(14) 0.0000 0.15375(18) 0.0705(10) Uani 1 2 d S . .
H3 H 0.2962 0.0000 0.1258 0.085 Uiso 1 2 calc SR . .
C5 C 0.19216(12) 0.15707(13) 0.25057(17) 0.1055(11) Uani 1 1 d . A .
H5 H 0.2022 0.1389 0.2890 0.127 Uiso 1 1 calc R . .
C6 C 0.18696(9) 0.18696(9) 0.14937(18) 0.0643(9) Uani 1 2 d S A .
H6 H 0.1940 0.1940 0.1031 0.077 Uiso 1 2 calc SR . .
C7 C 0.32537(13) 0.14526(15) 0.03371(15) 0.1209(13) Uani 1 1 d . . .
H7 H 0.3492 0.1599 0.0615 0.145 Uiso 1 1 calc R . .
C8 C 0.26180(13) 0.10696(13) 0.0000 0.0667(10) Uani 1 2 d SU . .
C9 C 0.2128(3) 0.0828(3) 0.0000 0.172(3) Uani 1 2 d SU . .
H9A H 0.2006 0.0809 0.0468 0.206 Uiso 0.50 1 calc PR . .
H9B H 0.2156 0.0504 -0.0189 0.206 Uiso 0.50 1 calc PR . .
H9C H 0.1904 0.1017 -0.0278 0.206 Uiso 0.50 1 calc PR . .
C2A C 0.3605(2) 0.1016(3) 0.2383(4) 0.0673(9) Uiso 0.524(14) 1 d P A 1
H2A H 0.3624 0.0675 0.2395 0.081 Uiso 0.524(14) 1 calc PR A 1
C2B C 0.3703(3) 0.1115(3) 0.2175(5) 0.0673(9) Uiso 0.476(14) 1 d P A 2
H2B H 0.3861 0.0919 0.1850 0.081 Uiso 0.476(14) 1 calc PR A 2
C4A C 0.2238(4) 0.0261(3) 0.2380(7) 0.1043(15) Uiso 0.324(6) 1 d P . 3
H4A H 0.2108 0.0467 0.2719 0.125 Uiso 0.324(6) 1 calc PR . 3
C4B C 0.2021(2) 0.02519(18) 0.1957(3) 0.1043(15) Uiso 0.676(6) 1 d P . 4
H4B H 0.1759 0.0453 0.2081 0.125 Uiso 0.676(6) 1 calc PR . 4
N1 N 0.32310(7) 0.13072(7) 0.21525(10) 0.0657(5) Uani 1 1 d . . .
N2 N 0.24863(9) 0.04080(7) 0.17361(12) 0.0722(6) Uani 1 1 d . . .
N3 N 0.21037(8) 0.15284(8) 0.18442(11) 0.0698(5) Uani 1 1 d . . .
N4 N 0.28501(8) 0.12040(7) 0.05792(11) 0.0663(5) Uani 1 1 d . . .
Zn1 Zn 0.266497(12) 0.110258(11) 0.156537(16) 0.05951(18) Uani 1 1 d . A .

loop_
_atom_site_aniso_label
_atom_site_aniso_U_11
_atom_site_aniso_U_22
_atom_site_aniso_U_33
_atom_site_aniso_U_23
_atom_site_aniso_U_13
_atom_site_aniso_U_12
C1 0.0631(13) 0.0631(13) 0.083(2) -0.0136(14) -0.0136(14) 0.0109(16)
C3 0.075(2) 0.055(2) 0.081(3) 0.000 0.0146(18) 0.000
C5 0.129(3) 0.111(2) 0.077(2) 0.0154(18) 0.0015(19) 0.0500(19)
C6 0.0646(14) 0.0646(14) 0.064(2) -0.0003(12) -0.0003(12) 0.0095(18)
C7 0.106(3) 0.173(4) 0.083(2) 0.002(2) -0.0173(17) -0.064(2)
C8 0.073(2) 0.065(2) 0.062(2) 0.000 0.000 -0.0119(17)
C9 0.152(6) 0.252(9) 0.111(5) 0.000 0.000 -0.042(6)
N1 0.0667(13) 0.0600(12) 0.0704(13) -0.0094(10) -0.0148(10) 0.0115(9)
N2 0.0817(14) 0.0521(12) 0.0828(14) -0.0001(11) 0.0148(12) 0.0028(10)
N3 0.0736(13) 0.0665(13) 0.0693(13) 0.0009(11) 0.0002(11) 0.0161(11)
N4 0.0657(12) 0.0684(12) 0.0648(13) -0.0023(10) -0.0027(10) -0.0081(10)
Zn1 0.0670(3) 0.0486(2) 0.0629(3) -0.00518(13) -0.00835(14) 0.00688(13)

_geom_special_details            
;
All esds (except the esd in the dihedral angle between two l.s. planes)
are estimated using the full covariance matrix. The cell esds are taken
into account individually in the estimation of esds in distances, angles
and torsion angles; correlations between esds in cell parameters are only
used when they are defined by crystal symmetry. An approximate (isotropic)
treatment of cell esds is used for estimating esds involving l.s. planes.
;

loop_
_geom_bond_atom_site_label_1
_geom_bond_atom_site_label_2
_geom_bond_distance
_geom_bond_site_symmetry_2
_geom_bond_publ_flag




C1 N1 1.323(2) . ?
C1 N1 1.323(2) 16 ?
C1 H1 0.9300 . ?
C3 N2 1.293(3) 21 ?
C3 N2 1.293(3) . ?
C3 H3 0.9300 . ?
C5 C5 1.352(6) 24 ?
C5 N3 1.370(4) . ?
C5 H5 0.9300 . ?
C6 N3 1.314(3) 24 ?
C6 N3 1.314(3) . ?
C6 H6 0.9300 . ?
C7 C7 1.296(6) 18 ?
C7 N4 1.373(4) . ?
C7 H7 0.9300 . ?
C8 N4 1.332(3) . ?
C8 N4 1.332(3) 18 ?
C8 C9 1.489(8) . ?
C9 H9A 0.9600 . ?
C9 H9B 0.9600 . ?
C9 H9C 0.9600 . ?
C2A N1 1.366(6) . ?
C2A H2A 0.9300 . ?
C2B N1 1.389(7) . ?
C2B H2B 0.9300 . ?
C4A N2 1.466(12) . ?
C4A H4A 0.9300 . ?
C4B N2 1.404(6) . ?
C4B H4B 0.9300 . ?
N1 Zn1 1.9907(18) . ?
N2 Zn1 1.981(2) . ?
N3 Zn1 1.993(2) . ?
N4 Zn1 1.981(2) . ?

loop_
_geom_angle_atom_site_label_1
_geom_angle_atom_site_label_2
_geom_angle_atom_site_label_3
_geom_angle
_geom_angle_site_symmetry_1
_geom_angle_site_symmetry_3
_geom_angle_publ_flag


N1 C1 N1 114.5(3) . 16 ?
N1 C1 H1 122.7 . . ?
N1 C1 H1 122.7 16 . ?
N2 C3 N2 118.6(3) 21 . ?
N2 C3 H3 120.7 21 . ?
N2 C3 H3 120.7 . . ?
C5 C5 N3 108.40(15) 24 . ?
C5 C5 H5 125.8 24 . ?
N3 C5 H5 125.8 . . ?
N3 C6 N3 115.1(3) 24 . ?
N3 C6 H6 122.5 24 . ?
N3 C6 H6 122.5 . . ?
C7 C7 N4 109.82(15) 18 . ?
C7 C7 H7 125.1 18 . ?
N4 C7 H7 125.1 . . ?
N4 C8 N4 113.5(3) . 18 ?
N4 C8 C9 123.18(16) . . ?
N4 C8 C9 123.18(16) 18 . ?
C8 C9 H9A 109.5 . . ?
C8 C9 H9B 109.5 . . ?
H9A C9 H9B 109.5 . . ?
C8 C9 H9C 109.5 . . ?
H9A C9 H9C 109.5 . . ?
H9B C9 H9C 109.5 . . ?
N1 C2A C2A 102.0(5) . 16 ?
N1 C2A H2A 129.0 . . ?
C2A C2A H2A 129.0 16 . ?
N1 C2B C2B 102.6(5) . 16 ?
N1 C2B H2B 128.7 . . ?
C2B C2B H2B 128.7 16 . ?
C4A C4A N2 105.9(4) 21 . ?
C4A C4A H4A 127.1 21 . ?
N2 C4A H4A 127.1 . . ?
C4B C4B N2 107.6(2) 21 . ?
C4B C4B H4B 126.2 21 . ?
N2 C4B H4B 126.2 . . ?
C1 N1 C2A 105.4(3) . . ?
C1 N1 C2B 102.7(3) . . ?
C1 N1 Zn1 126.78(17) . . ?
C2A N1 Zn1 126.8(3) . . ?
C2B N1 Zn1 129.0(3) . . ?
C3 N2 C4B 101.8(3) . . ?
C3 N2 C4A 101.9(4) . . ?
C3 N2 Zn1 132.1(2) . . ?
C4B N2 Zn1 124.2(2) . . ?
C4A N2 Zn1 120.9(4) . . ?
C6 N3 C5 103.9(2) . . ?
C6 N3 Zn1 130.3(2) . . ?
C5 N3 Zn1 125.21(18) . . ?
C8 N4 C7 103.4(2) . . ?
C8 N4 Zn1 129.86(19) . . ?
C7 N4 Zn1 126.68(18) . . ?
N4 Zn1 N2 110.75(9) . . ?
N4 Zn1 N1 107.83(8) . . ?
N2 Zn1 N1 111.34(9) . . ?
N4 Zn1 N3 111.81(9) . . ?
N2 Zn1 N3 108.84(9) . . ?
N1 Zn1 N3 106.19(8) . . ?

loop_
_geom_torsion_atom_site_label_1
_geom_torsion_atom_site_label_2
_geom_torsion_atom_site_label_3
_geom_torsion_atom_site_label_4
_geom_torsion
_geom_torsion_site_symmetry_1
_geom_torsion_site_symmetry_2
_geom_torsion_site_symmetry_3
_geom_torsion_site_symmetry_4
_geom_torsion_publ_flag
N1 C1 N1 C2A 11.3(5) 16 . . . ?
N1 C1 N1 C2B -12.3(5) 16 . . . ?
N1 C1 N1 Zn1 -179.6(2) 16 . . . ?
C2A C2A N1 C1 -26.2(9) 16 . . . ?
C2A C2A N1 C2B 60.3(13) 16 . . . ?
C2A C2A N1 Zn1 164.7(5) 16 . . . ?
C2B C2B N1 C1 30.8(11) 16 . . . ?
C2B C2B N1 C2A -68.5(15) 16 . . . ?
C2B C2B N1 Zn1 -162.3(6) 16 . . . ?
N2 C3 N2 C4B -16.4(5) 21 . . . ?
N2 C3 N2 C4A 25.6(7) 21 . . . ?
N2 C3 N2 Zn1 179.46(13) 21 . . . ?
C4B C4B N2 C3 8.7(3) 21 . . . ?
C4B C4B N2 C4A -85.9(7) 21 . . . ?
C4B C4B N2 Zn1 174.52(15) 21 . . . ?
C4A C4A N2 C3 -13.2(3) 21 . . . ?
C4A C4A N2 C4B 81.2(6) 21 . . . ?
C4A C4A N2 Zn1 -170.86(19) 21 . . . ?
N3 C6 N3 C5 -5.0(4) 24 . . . ?
N3 C6 N3 Zn1 -176.51(11) 24 . . . ?
C5 C5 N3 C6 2.8(2) 24 . . . ?
C5 C5 N3 Zn1 174.92(13) 24 . . . ?
N4 C8 N4 C7 1.5(4) 18 . . . ?
C9 C8 N4 C7 -173.9(5) . . . . ?
N4 C8 N4 Zn1 179.49(11) 18 . . . ?
C9 C8 N4 Zn1 4.1(6) . . . . ?
C7 C7 N4 C8 -0.9(2) 18 . . . ?
C7 C7 N4 Zn1 -178.95(13) 18 . . . ?
C8 N4 Zn1 N2 49.3(3) . . . . ?
C7 N4 Zn1 N2 -133.1(3) . . . . ?
C8 N4 Zn1 N1 171.4(3) . . . . ?
C7 N4 Zn1 N1 -11.1(3) . . . . ?
C8 N4 Zn1 N3 -72.2(3) . . . . ?
C7 N4 Zn1 N3 105.3(3) . . . . ?
C3 N2 Zn1 N4 43.2(3) . . . . ?
C4B N2 Zn1 N4 -118.0(4) . . . . ?
C4A N2 Zn1 N4 -166.9(6) . . . . ?
C3 N2 Zn1 N1 -76.8(3) . . . . ?
C4B N2 Zn1 N1 122.0(4) . . . . ?
C4A N2 Zn1 N1 73.1(6) . . . . ?
C3 N2 Zn1 N3 166.5(3) . . . . ?
C4B N2 Zn1 N3 5.3(4) . . . . ?
C4A N2 Zn1 N3 -43.6(6) . . . . ?
C1 N1 Zn1 N4 101.85(16) . . . . ?
C2A N1 Zn1 N4 -91.4(6) . . . . ?
C2B N1 Zn1 N4 -62.1(6) . . . . ?
C1 N1 Zn1 N2 -136.46(15) . . . . ?
C2A N1 Zn1 N2 30.3(6) . . . . ?
C2B N1 Zn1 N2 59.6(6) . . . . ?
C1 N1 Zn1 N3 -18.14(18) . . . . ?
C2A N1 Zn1 N3 148.6(6) . . . . ?
C2B N1 Zn1 N3 177.9(6) . . . . ?
C6 N3 Zn1 N4 -4.2(3) . . . . ?
C5 N3 Zn1 N4 -174.1(3) . . . . ?
C6 N3 Zn1 N2 -126.8(3) . . . . ?
C5 N3 Zn1 N2 63.2(3) . . . . ?
C6 N3 Zn1 N1 113.2(3) . . . . ?
C5 N3 Zn1 N1 -56.8(3) . . . . ?

_diffrn_measured_fraction_theta_max 0.997
_diffrn_reflns_theta_full        59.36
_diffrn_measured_fraction_theta_full 0.997
_refine_diff_density_max         0.455
_refine_diff_density_min         -0.330
_refine_diff_density_rms         0.044
####################################################################### 
# 
# This file contains crystal structure data downloaded from the 
# Cambridge Structural Database (CSD) hosted by the Cambridge 
# Crystallographic Data Centre (CCDC).
# 
# Full information about CCDC data access policies and citation 
# guidelines are available at http://www.ccdc.cam.ac.uk/access/V1 
# 
# Audit and citation data items may have been added by the CCDC. 
# Please retain this information to preserve the provenance of 
# this file and to allow appropriate attribution of the data. 
# 
#######################################################################

data_ZIF60-MER
_audit_block_doi                 10.5517/ccqj9bv
_database_code_depnum_ccdc_archive 'CCDC 671067'
loop_
_citation_id
_citation_doi
_citation_year
1 10.1126/science.1152516 2008
_audit_update_record             
;
2007-12-14 deposited with the CCDC.	2026-08-05 downloaded from the CCDC.
;

_audit_creation_method           SHELXL-97
_chemical_name_systematic        
;
?
;
_chemical_name_common            ZIF-60-MER
_chemical_melting_point          ?
_chemical_formula_moiety         '4(C13 H14 N8 Zn2),2(C4 N2 O),3(C5),C4 O2,8(C)'
_chemical_formula_sum            'C87 H56 N36 O4 Zn8'
_chemical_formula_weight         2192.80

loop_
_atom_type_symbol
_atom_type_description
_atom_type_scat_dispersion_real
_atom_type_scat_dispersion_imag
_atom_type_scat_source
C C 0.0181 0.0091 'International Tables Vol C Tables 4.2.6.8 and 6.1.1.4'
H H 0.0000 0.0000 'International Tables Vol C Tables 4.2.6.8 and 6.1.1.4'
N N 0.0311 0.0180 'International Tables Vol C Tables 4.2.6.8 and 6.1.1.4'
Zn Zn -1.5491 0.6778 'International Tables Vol C Tables 4.2.6.8 and 6.1.1.4'
O O 0.0492 0.0322 'International Tables Vol C Tables 4.2.6.8 and 6.1.1.4'

_symmetry_cell_setting           Tetragonal
_symmetry_space_group_name_H-M   I4/mmm

loop_
_symmetry_equiv_pos_as_xyz
'x, y, z'
'-x, -y, z'
'-y, x, z'
'y, -x, z'
'-x, y, -z'
'x, -y, -z'
'y, x, -z'
'-y, -x, -z'
'x+1/2, y+1/2, z+1/2'
'-x+1/2, -y+1/2, z+1/2'
'-y+1/2, x+1/2, z+1/2'
'y+1/2, -x+1/2, z+1/2'
'-x+1/2, y+1/2, -z+1/2'
'x+1/2, -y+1/2, -z+1/2'
'y+1/2, x+1/2, -z+1/2'
'-y+1/2, -x+1/2, -z+1/2'
'-x, -y, -z'
'x, y, -z'
'y, -x, -z'
'-y, x, -z'
'x, -y, z'
'-x, y, z'
'-y, -x, z'
'y, x, z'
'-x+1/2, -y+1/2, -z+1/2'
'x+1/2, y+1/2, -z+1/2'
'y+1/2, -x+1/2, -z+1/2'
'-y+1/2, x+1/2, -z+1/2'
'x+1/2, -y+1/2, z+1/2'
'-x+1/2, y+1/2, z+1/2'
'-y+1/2, -x+1/2, z+1/2'
'y+1/2, x+1/2, z+1/2'

_cell_length_a                   27.2448(3)
_cell_length_b                   27.2448(3)
_cell_length_c                   19.2254(3)
_cell_angle_alpha                90.00
_cell_angle_beta                 90.00
_cell_angle_gamma                90.00
_cell_volume                     14270.6(3)
_cell_formula_units_Z            4
_cell_measurement_temperature    258(2)
_cell_measurement_reflns_used    9659
_cell_measurement_theta_min      2.29
_cell_measurement_theta_max      59.27

_exptl_crystal_description       Prismic
_exptl_crystal_colour            colorless
_exptl_crystal_size_max          0.25
_exptl_crystal_size_mid          0.20
_exptl_crystal_size_min          0.18
_exptl_crystal_density_meas      ?
_exptl_crystal_density_diffrn    1.021
_exptl_crystal_density_method    'not measured'
_exptl_crystal_F_000             4408
_exptl_absorpt_coefficient_mu    1.839
_exptl_absorpt_correction_type   multi-scan
_exptl_absorpt_correction_T_min  0.6563
_exptl_absorpt_correction_T_max  0.7331
_exptl_absorpt_process_details   'Blessing, Acta Cryst. (1995) A51 33-58'

_exptl_special_details           
;
Due to the highly porous nature of this compound
solvent included in the pores was highly disordered
causing a high background which washed out high angle
data. Therefore diffraction was limited toa theta max 59.36.
;

_diffrn_ambient_temperature      258(2)
_diffrn_radiation_wavelength     1.54178
_diffrn_radiation_type           CuK\a
_diffrn_radiation_source         'fine-focus sealed tube'
_diffrn_radiation_monochromator  Gobelmirror
_diffrn_measurement_device_type  'CCD area detector'
_diffrn_measurement_method       'phi and omega scans'
_diffrn_detector_area_resol_mean ?
_diffrn_standards_number         ?
_diffrn_standards_interval_count ?
_diffrn_standards_interval_time  ?
_diffrn_standards_decay_%        ?
_diffrn_reflns_number            36256
_diffrn_reflns_av_R_equivalents  0.0254
_diffrn_reflns_av_sigmaI/netI    0.0122
_diffrn_reflns_limit_h_min       -30
_diffrn_reflns_limit_h_max       24
_diffrn_reflns_limit_k_min       -30
_diffrn_reflns_limit_k_max       28
_diffrn_reflns_limit_l_min       -21
_diffrn_reflns_limit_l_max       19
_diffrn_reflns_theta_min         2.29
_diffrn_reflns_theta_max         59.36
_reflns_number_total             2911
_reflns_number_gt                2404
_reflns_threshold_expression     >2sigma(I)

_computing_data_collection       'Bruker ApexII'
_computing_cell_refinement       'Bruker ApexII'
_computing_data_reduction        'Bruker SAINT'
_computing_structure_solution    'SHELXS-97 (Sheldrick, 1990)'
_computing_structure_refinement  'SHELXL-97 (Sheldrick, 1997)'
_computing_molecular_graphics    'Bruker SHELXTL'
_computing_publication_material  'Bruker SHELXTL'

_refine_special_details          
;
Refinement of F^2^ against ALL reflections. The weighted R-factor wR and
goodness of fit S are based on F^2^, conventional R-factors R are based
on F, with F set to zero for negative F^2^. The threshold expression of
F^2^ > 2sigma(F^2^) is used only for calculating R-factors(gt) etc. and is
not relevant to the choice of reflections for refinement. R-factors based
on F^2^ are statistically about twice as large as those based on F, and R-
factors based on ALL data will be even larger.
Atoms C2 and C4 were found to be disordered
and refined isotropically with each group
modeled as its own independent free variable.
All other non-hydrogen atoms were refined
anisotropically with hydrogen atoms generated
as spheres riding the coordinates of their
parent atoms.
The Methyl group C9 would be expected
to have higher displacement parameters
because it is attached to C8.
In this case C9 is probably disordered
about the symmetry axis rather than
located on the symmetry axis as seems
to be the case for C8. We have also
noticed the evidence of this fact by
the short
C8-C9 distance (1.48 A).
It is also noticeable that
the esd of the distance is
fairly high.
The Highest Ueqs are calculated for
the partial occupancy carbon atoms
and these values have a high esd.
Since each positional and displacement
parameter for H is dependent on C, The
similar high ratio must also found for
hydrogen. The disorder associated with
the framework is not due to missed
symmetry or wrong space group selection
because the majority
of atoms in the frame do not require
disorder to fit in the assigned space
group symmetry.
The attempts made to model the guests
(solvent molecules) did not lead to
identification of guest entities in
all structures due to the limited
periodicity of the solvent molecules
in the crystals. Since the solvent
is not bonded to the framework this
is can be expected for the MOF
structures. Many atomic co-ordinates
that have been attributed to solvent
molecules lie on a special position.
However very high displacement parameters ,
high esds and partial occupancy due
to the disorder
make it impossible to determine
accurate location/position for
these solvent molecules.
;

_refine_ls_structure_factor_coef Fsqd
_refine_ls_matrix_type           full
_refine_ls_weighting_scheme      calc
_refine_ls_weighting_details     
'calc w=1/[\s^2^(Fo^2^)+(0.1994P)^2^+13.5396P] where P=(Fo^2^+2Fc^2^)/3'
_atom_sites_solution_primary     direct
